Repository: stefan-ysh/tian-group

# Tian Group Website

**Tian Group Website** 是一个基于 **[NextJS](https://nextjs.org/) + [Tailwind CSS](https://tailwindcss.com/)** 开发的研究组官方网站，旨在展示Tian Group的研究成果、团队成员和最新动态。

## 特点

- ✅ 使用 **Next.js** 构建的现代化网站，支持服务端渲染和静态生成
- ✅ 使用 **Tailwind CSS** 进行样式设计，支持**Dark mode**
- ✅ **统一的内容管理系统**，通过Markdown文件管理所有内容
- ✅ **可复用组件架构**，包括新闻时间线、发布内容筛选等功能
- ✅ **优化的图像处理**和**字体加载**
- ✅ **移动端响应式设计**，在各种设备上提供良好的用户体验
- ✅ **SEO友好**的内容组织和元数据管理

## 项目结构

项目的主要结构如下:

```
/
├── app/
│   ├── (group)
│   │   ├── members
│   │   └── gallery
│   ├── (publications)
│   │   └── publications
│   ├── (homepage)
│   │   └── page.js
│   ├── layout.js
│   └── loading.js
├── public/
│   └── images/
├── src/
│   ├── assets/

File: src/content/publications/Chemical Linkage and Passivation at Buried Interface for Thermally Stable Inverted Perovskite Solar Cells with Efficiency over 22 percent.md (part 1 of 2)
---
publishDate: 'Sep 2022'
title: 'Chemical Linkage and Passivation at Buried Interface for Thermally Stable Inverted Perovskite Solar Cells with Efficiency over 22%'
description: |
  Poly[bis(4-phenyl)-(2,4,6-trimethylphenyl)amine] (PTAA) has been developed as one of the most popular hole transport layer (HTL) materials in inverted perovskite solar cells (PSCs). However, the efficiency, thermal stability, and reproducibility of PTAA-based devices are still largely limited by underoptimized chemical interaction, energy level alignment, and contact affinity at the PTAA/perovskite interface. To this end, we introduced a bilateral chemical linker to simultaneously achieve favorable chemical interaction with the PTAA underlayer and form robust coordination bonding with the buried perovskite bottom layer, which beneficially improved the contact affinity, facilitated the hole extraction, well-passivated the interfacial defects, and relieved the nonradiative charge recombination at the HTL/perovskite buried interface. The inverted PSCs modified with interfacial chemical linker exhibited consistently higher power conversion efficiencies and performance reproducibility than that of the PTAA-only devices. Combined with the blade-coated FA0.4MA0.6PbI3 perovskite layer, a champion efficiency of 22.23% has been achieved, which is one of the highest reported values for the inverted PSCs based on the bilayer HTL. The targeted device showed enhanced thermal stability under continuous heating at 85 °C owing to suppressed composition segregation with robust interfacial linkage and consolidation. This work offers a new insight towards making efficient, thermally stable, and reproducible perovskite photovoltaics.
image: 'https://s2.loli.net/2025/01/20/rAtlE7mBesOyCWJ.png'
aspect: video
link: 'http://dx.doi.org/10.31635/ccschem.022.202202154'
author: [Ying Tan, Xueqing Chang, JunXing Zhong, Wenhuai Feng, Meifang Yang, Tian Tian, Li Gong*, Wu-Qiang Wu*]
journal: 'Chinese Chemical Society'
journalShort: 'CCS'
tags: [markdown, blog]
---

<script>
    import Image from 'next/image';
</script>

## Chemical Linkage and Passivation at Buried Interface for Thermally Stable Inverted Perovskite Solar Cells with Efficiency over 22%

Published in [_**Chinese Chemical Society**_](http://dx.doi.org/10.31635/ccschem.022.202202154)

Ying Tan, Xueqing Chang, JunXing Zhong, Wenhuai Feng, Meifang Yang, Tian Tian, Li Gong*, Wu-Qiang Wu*

<div class="publication-container">
    <Image src="https://s2.loli.net/2025/01/20/rAtlE7mBesOyCWJ.png" alt="Publication Image" class="mx-auto my-0 w-full max-w-lg" width="1000" height="1000" loading="lazy" />
    <div class="text-xs">
An “all-in-one” interlayer was introduced at HTL/perovskite buried interface to achieve favorable energy level
alignment with underlying PTAA and form robust coordination bonding with adjacent perovskite for maximized
interfacial hole extraction and suppressed interfacial charge recombination. A champion efficiency of 22.23%
was achieved for the bilayered HTL-based inverted PSCs, accompanied by excellent reproducibility and
extended lifespan (>2000 h) in ambient air and 85 °C thermal stress.
    </div>
        <div class="abstract">
        <h3>ABSTRACT</h3>
        Poly[(bis(4-phenyl)-(2,4,6-trimethylphenyl)amine)] (PTAA) has been developed as one of the most pop- ular hole transport layer (HTL) materials in inverted perovskite solar cells (PSCs). However, the efficiency, thermal stability, and reproducibility of PTAA-based devices are still largely limited by underoptimized chemical interaction, energy level alignment, and contact affinity at the PTAA/perovskite interface. To this end, we introduced a bilateral chemical linker to simultaneously achieve favorable chemical interac- tion with the PTAA underlayer and form robust coordination bonding with the buried perovskite bottom layer, which beneficially improved the contact affinity, facilitated the hole extraction, well-passivated the interfacial defects, and relieved the nonradiative charge recombination at the HTL/perovskite buried interface. The inverted PSCs modified with interfacial chemical linker exhibited consistently higher power conversion efficiencies and performance reproducibility than that of the PTAA-only devices. Combined with the blade-coated FA0.4MA0.6PbI3 perovskite layer, a champion efficiency of 22.23% has been achieved, which is one of the highest reported values for the inverted PSCs based on the bilayer HTL. The targeted device showed enhanced thermal stability under continuous heating at 85 °C owing to suppressed composition segregation with robust interfacial linkage and consolidation. This work offers a new insight towards making efficient, thermally stable, and reproducible perovskite photovoltaics.targeted device showed enhanced thermal stability under continuous heating at 85 °C owing to suppressed composition segregation with robust interfacial linkage and consolidation. This work offers a new insight towards making efficient, thermally stable, and reproducible perovskite photovoltaics.
    </div>
</div>

**_Keywords_: perovskite solar cells, hole extraction, charge recombination, defect passivation, thermal stability**

### Introduction

Over the past decade, metal halide perovskite solar cells (PSCs) have attracted intensive research attention owing to their fascinating advantages, including high efficiency, low cost, and solution processability, rendering them one of the most promising next-generation photovoltaic technologies.<sup>[1](#ref1), [2](#ref2),[3](#ref3),[4](#ref4)</sup> With strenuous efforts made on composition optimization, crystallization regulation, interface engineering, and device architecture design, the power conversion efficiencies (PCEs) of PSCs have been progressively lifted and certified to be as high as 25.7%, which is already on par with or even surpassing their silicon-based competitors.<sup>[5](#ref5)</sup> Among various types of PSCs, the inverted devices with a p–i–n configuration are of particular interest due to their low-temperature fabrication processability, which is compatible for use in flexible or tandem solar cells with greater practical application value.<sup>[6](#ref6), [7](#ref7)</sup>

For the inverted PSCs, the p-type hole transport layer (HTL) served as a hole-selective contact between the transparent conducting oxide substrate and the perovskite layer, which is responsible for extracting the photo-generated holes and inevitably affects the crystallization kinetics of the adjacent perovskite layer. Among the various types of reported HTLs, the poly[(bis(4-phenyl)-(2,4,6-trimethylphenyl)amine)] (PTAA) has been demonstrated as one of the most popular and successful HTL materials in the inverted PSCs.<sup>[8-11](#ref8)</sup> Though promising, there is still a plenty of room to further optimize the PTAA-based PSCs, especially considering several fatal drawbacks that significantly limit the enhancement of device performance. First, the PTAA HTL is notorious for its hydrophobic property, which shows poor wettability to the perovskite ink, thus increasing the difficulties of realizing uniform coating of the perovskite layer on top of the entire PTAA layer, resulting in poor interfacial contact.<sup>[12](#ref12)</sup> Second, the PTAA molecules have negligible interaction with perovskites, which minimally affect the crystallization kinetics of perovskite films. Third, it has been reported that the defective PTAA/perovskite interface with a large number of randomly oriented nanocrystals cause serious interfacial nonradiative recombination, thus significantly limiting the device performance, especially the open-circuit voltage (V<sub>oc</sub>).<sup>[13](#ref13)</sup> Finally, the energy-level alignment between PTAA and the perovskite is still underoptimized, leading to moderate hole extraction at the HTL/perovskite interface.<sup>[14](#ref14)</sup> Modifying the hydrophobic PTAA surface with hydrophilic molecules<sup>[15-19](#ref15)</sup> or improving the electrical properties of the PTAA layer via doping<sup>[20-23](#ref20)</sup> have been developed to partially solve the above-mentioned problems. However, the reported strategies do not always work effectively, and the repetition of device performance is largely affected by the PTAA materials of different molecular weights.<sup>[24,25](#ref24)</sup> In addition, thermally stable PTAA-based PSCs operating at 85 °C for a long time are rarely reported, considering the heat-resistant capability of polymer-based HTL is not that good, and the fixation of intact perovskites is not ideal. Hence, it is highly desirable and of great significance to explore a universal and effective way to modify the PTAA/perovskite interface to maximize the interfacial charge extraction and minimize the interfacial charge recombination while simultaneously enhancing the thermal stability of resultant devices.

In this work, we introduced an “all-in-one” [2-(9H-carbazol-9-yl)ethyl]phosphonic acid (2PACz) interlayer between the PTAA and perovskite layer, which could achieve favorable energy-level alignment with underlying PTAA and form robust coordination bonding with adjacent perovskite for facilitated interfacial hole extraction and suppressed interfacial charge recombination. Encouragingly, an impressive efficiency over 22.23% with a high V<sub>oc</sub> of 1.14 V and negligible photocurrent density–photovoltage (J–V) hysteresis was obtained for the inverted PSCs modified with 2PACz interlayer. This, to the best of our knowledge, is one of the highest reported values for the bilayered HTL-based inverted PSCs. In addition, the devices without encapsulation exhibited extended lifespan (>2000 h) against ambient storage and thermal stress.

### Experimental Methods

### Materials

Formamidinium iodide （99.99%）, methylammonium iodide （99.99%）, and methyl ammonium bromide (99.99%) were purchased from GreatCell Solar Limited (Australia). N,N-dimethylmethanamide (DMF, 99.8%), dimethyl-sulfoxide （DMSO, 99.9%）, chlorobenzene (CB, 99.8%), and bathocuproine (BCP) were obtained from Sigma-Aldrich （Shanghai, China）. PTAA (99%, Mw < 6000), lead bromide (PbBr<sub>2</sub>, 99%) and C<sub>60</sub> was purchased from Xi'an Polymer Light Technology Corp. (Xi'an, China). CsI (99.999%) and PbI<sub>2</sub> (99.999%) were obtained from Alfa Aesar (Shanghai, China). 2PACz was purchased from TCI (Shanghai, China) Development Co., Ltd. All chemicals were employed as received without further modification.

#### Perovskite precursor preparation

For the Cs<sub>0.05</sub>(FA<sub>0.83</sub>MA<sub>0.17</sub>)<sub>0.95</sub>Pb(I<sub>0.83</sub>Br<sub>0.17</sub>)<sub>3</sub> perovskite, the precursor solution (1.5 M) was prepared in mixed solvents of DMF and DMSO with a volume ratio of 4:1.

For the FA<sub>0.4</sub>MA<sub>0.6</sub>PbI<sub>3</sub> perovskite, the precursor solution (1.2 M) was prepared in 2-ME solution. Before use, small amounts of additives, that is, methylammonium hypophosphite (0.15 wt %) and l-α-phosphatidylcholine (0.05 wt %), were incorporated to achieve uniform coating of the perovskite film.

#### Device fabrication

The PSCs were fabricated with an inverted structure of indium tin oxide (ITO)/PTAA with or without 2PACz/perovskite/C<sub>60</sub>/BCP/Cu. The ITO substrates were cleaned by sequential ultrasonication in deionized water, acetone, and isopropanol, respectively, and then dried in the oven. Next, the substrate underwent UV ozone treatment for 20 min. PTAA (5.0 mg mL<sup>-1</sup> in CB) was dynamically spin-coated onto ITO glass at 5000 rpm for 30 s and then annealed at 100 °C for 10 min. For the device with 2PACz interlayer, the 2PACz solution (10 mg mL<sup>-1</sup> in DMF) was dynamically spin-coated on top of the PTAA layer at 5000 rpm for 30 s and then annealed at 100 °C for 5 min. Then, the perovskite ink was spin-coated onto the ITO/HTL substrates at 2000 rpm for 10 s and 6000 rpm for 30 s, in which 200 µL of CB was dropped on the spinning substrate 15 s prior to the end of the second step. The substrates were then annealed on hotplate at 100 °C for 10 min to obtain crystalline perovskite film. For the FA<sub>0.4</sub>MA<sub>0.6</sub>PbI<sub>3</sub> devices, the precursor solution was blade-coated onto the ITO/HTL substrates with a gap of 100 µm at a blade speed of 10 mm s<sup>-1</sup>. The N<sub>2</sub> knife worked at 0.2 MPa during blade-coating. 8 µL perovskite ink was used for each coating, followed by thermal annealing at 100 °C for 10 min to obtain the perovskite film. Finally, 20 nm C<sub>60</sub>, 7 nm BCP and 80 nm Cu were sequentially thermally evaporated on top of the perovskite films to complete the device.

#### Characterization

The Fourier transform infrared (FT-IR) spectrum was measured with a PerkinElmer Frontier FT-IR spectrometer (PerkinElmer, United States) in the range 4000–400 cm<sup>-1</sup>. The surface wettability was measured using an optical contact angle analyzer (KRÜSS-DSA100, Kruss, Germany). The X-ray diffraction (XRD) pattern was obtained from a Miniflex600 X-ray diffractometer (Rigaku, Japan). The morphological features of the samples were characterized using a field emission scanning electron microscope (SEM, Hitachi-SU8010, Hitachi, Japan). Conductive atomic force microscopy (c-AFM) measurements were performed on a scanning probe microscope (Bruker Dimension Fastscan, Bruker, Germany). The Raman spectrum was measured with microconfocal Raman spectrometer (InVia, United Kingdom). J–V characteristics of the PSCs were measured using a Keithley 2400 SourceMeter under the simulated AM1.5G irradiation generated by the Oriel Sol3A Class AAA Solar simulator based on Xenon lamps. The light intensity was calibrated by a silicon reference cell equipped with a SCHOTT visible color KG5 glass filter (Newport 91150V). Nonreflective shadow masks with an aperture of 0.08 cm<sup>2</sup> were used to define the active working areas of the PSCs. For the space-charge limited current (SCLC) test, the J–V characteristics were measured using a CH Instruments CHI660 electrochemical (ChenHua, China) workstation in a shield box with a structure of ITO/HTL/perovskite/Spiro-OMeTAD/Cu, where the HTL is PTAA or PTAA/2PACz. External quantum efficiency (EQE) was measured by the solar cell quantum efficiency measurement system (SCS10, Zolix Instruments Co., Ltd., China). An Edinburgh Instruments Ltd FLSP980 (Edinburgh, United Kingdom) was used to test the steady-state photoluminescence (PL) and timeresolved photoluminescence (TRPL) with a pulsed excitation laser of 400 nm. The electrochemical impedance spectroscopy (EIS) analysis was carried out using an electrochemical workstation (Zahner Zennium, Zahner, Germany) with the frequency range from 10 Hz to 1 MHz without illumination and under an applied bias of −0.8 V. Transient absorption was measured by a regeneratively amplified Ti: sapphire laser source (Coherent Legend, 800 nm, 150 fs, 5 mJ per pulse, and 1 kHz repetition rate) and Helios (Ultrafast Systems LLC, United States) spectrometer.

### Results and Discussion

In a preliminary study, the PTAA materials with a molecular weight less than 6 kDa and Cs<sub>0.05</sub>(FA<sub>0.83</sub>MA<sub>0.17</sub>)<sub>0.95</sub>Pb(I<sub>0.83</sub>Br<sub>0.17</sub>)<sub>3</sub> perovskites were employed to assemble inverted PSCs. The polymeric PTAA molecule has a poly-triarylamine skeleton (Figure [1a](#fig1)), and the hydrophobicity of solution-processed PTAA film is heavily dependent on the aggregation degree and molecular weight of PTAA. Similar to the dilemma commonly encountered by other researchers, the perovskite film deposited on pristine PTAA film showed very poor surface coverage owing to the poor wettability of the perovskite ink on the hydrophobic surface of PTAA film. Treating the PTAA surface with DMF solvent only partially solved the problem.<sup>[15,20](#ref15)</sup> The resultant perovskite film still showcased incomplete surface coverage, which is not desirable for large-scale deployment of PSCs. To this end, a thin layer of 2PACz, featuring a structure of carbazole and phosphonic acid (PA) group connected by a C<sub>2</sub>H<sub>4</sub> chain (Figure [1b](#fig1)), has been deposited on a PTAA layer, prior to the perovskite layer deposition. We can obtain the uniform coating and full surface coverage of perovskite film on PTAA/2PACz substrates (Supporting Information Figure S1), which can be attributed to the enhanced wettability of the PTAA surface with 2PACz modification, as is evidenced by the decreased contact angle from 35.7° to 13.1° (Figure [1c,d](#fig1)). In this case, 2PACz with polar and hydrophilic PA groups plays a critical role in improving the contact affinity between HTL substrate and perovskite ink. In general, enhanced wettability of HTL is a result of higher nucleation density of perovskites, which is conducive to the densification growth of perovskite film with improved quality and better coverage.<sup>[19](#ref19)</sup> Atomic force microscopy (AFM) and scanning electron microscopy (SEM) were also used to investigate the surface topography of the PTAA films with or without 2PACz modification. The 2PACz-treated PTAA layer exhibited a smoother surface than the pristine PTAA film, which was manifested by the smaller root-mean-square value (i.e. 2.66 vs 4.09 nm, Supporting Information Figure S2). This result was also consistent with the morphological observation from SEM images (Supporting Information Figure S3). Reduced surface roughness of HTL is highly desirable in planar heterojunction PSCs, which is beneficial to improve the interfacial contact between HTL and perovskite layer, thus ensuring high device performance.<sup>[17](#ref17)</sup>,<sup>[26](#ref26)</sup>

The functions of 2PACz interlayer far exceed enhancing the wettability of the HTL surface and improving the HTL/perovskite contact affinity. It is anticipated that the 2PACz containing a carbazole structure and PA groups is able to chemically interact with both underlying PTAA and upper perovskite layer. The interaction between 2PACz and PTAA has been investigated by Raman spectroscopy (Supporting Information Figure S4), which has been widely utilized to investigate the potential chemical interaction between different molecules with specific functional groups and/or organic moieties.<sup>[27](#ref27), [28](#ref28), [29](#ref29)</sup> For the PTAA sample, the peak located at 1293 cm<sup>-1</sup> corresponded to the C–N bond stretching vibration of the triphenylamine structure.

<Image src="https://s2.loli.net/2025/01/20/73YSwAVuij9KBst.png" alt=" Chemical structure of (a) PTAA and (b) 2PACz" class="mx-auto my-0 w-full max-w-lg" width="1000" height="1000" loading='lazy' />

<div class="text-xs">
<b>Figure 1</b> | Chemical structure of (a) PTAA and (b) 2PACz. Contact angle images for a droplet of perovskite precursor on (c) PTAA and (d) PTAA/2PACz. (e) FT-IR spectra of pristine 2PACz and 2PACz–PbI<sub>2</sub> blend. (f) Schematic illustration of chemical interaction and defect passivation of PTAA/perovskite buried interface by 2PACz molecules.
</div>

For the 2PACz sample, the peaks located at 1214 and 1233 cm<sup>-1</sup> corresponded to the stretching vibration of C=C bond of the disubstituted benzene ring, and the peaks located at 1230 and 1356 cm<sup>-1</sup> corresponded to the C–N bond stretching vibration of the pyridine ring. Obviously, considerable red-shifts of these Raman peaks were observed in the PTAA-2PACz sample, indicating decreased electron cloud density of the corresponding chemical bonds. It can be interpreted that such electron delocalization effect is caused by the weak chemical interaction between PTAA and 2PACz molecules. Considering the relatively weak interaction between 2PACz and the underlying PTAA layer, one could assume that the 2PACz can be partially washed away during the subsequent deposition of the perovskite layer. We adopted AFM step height measurement to determine the thickness of different HTLs and their combinations. As a result, the thickness of the pristine PTAA HTL layer was determined to be ~8 nm, and the thickness of the PTAA/2PACz bilayered HTL after DMF washing was determined to be ~11 nm (Supporting Information Figure S5). Hence, one could conclude that the thickness of 2PACz interlayer between the PTAA layer and perovskite layer is approximately 3 nm. 2PACz itself is a p-type material, which has an excellent hole extraction capability.<sup>[11](#ref11), [30](#ref30), [31](#ref31)</sup> It is reported that the hole mobility of the 2PACz derivatives was almost one magnitude higher than that of the undoped PTAA materials.<sup>[25](#ref25), [32](#ref32)</sup> In our case, the conductivity of the PTAA and PTAA/2PACz HTLs was evaluated by the SCLC technique, and the device structure of ITO/HTL/Cu was used for characterization (Supporting Information Figure S6). Typically, the direct current (DC) conductivity (σ<sub>0</sub>) can be calculated from the slope of the log(J–V) plot in the ohmic region (Supporting Information Figure S6b) by using the equation:<sup>[33](#ref33)</sup>

$$
J = \sigma_0 \left( \frac{A}{d} \right) V \tag{1}
$$

where A is the area of sample (0.08 cm<sup>2</sup>) and d is the thickness of sample (i.e. 8 nm for PTAA and 11 nm for PTAA/2PACz), respectively. As a result, the conductivity of PTAA/2PACz HTL is 1.35 × 10<sup>-5</sup> S cm<sup>-1</sup>, which is much higher than that of the pristine PTAA HTL (9.95 × 10<sup>-6</sup> S cm<sup>-1</sup>). The increased conductivity of bilayered HTL can be attributed to the intrinsically high hole mobility of 2PACz itself, as well as reduced hole injection barrier due to more matched interfacial energy level alignment between PTAA and 2PACz.<sup>[27](#ref27)</sup> <sup>[34](#ref34)</sup> The pristine 2PACz also showcased the vibration signals for P–OH groups at 1004 and 924 cm<sup>-1</sup>. Mixing the 2PACz with PbI<sub>2</sub> red-shifted the vibration peaks of P–OH groups to 1013 and 928 cm<sup>-1</sup>, respectively (Figure 1e). Such an obvious shift of FT-IR peaks could be ascribed to the chemical interaction between PA groups and metal halides, which is consistent with the previous reports.<sup>[30](#ref30)</sup> <sup>[35](#ref35)</sup> <sup>[36](#ref36)</sup> <sup>[37](#ref37)</sup> Specifically, 2PACz could function as a Lewis base due to its PA groups, which could form coordination bonds with the empty 6p orbital of the Pb<sup>2+</sup> in the perovskites.<sup>[38](#ref38)</sup> <sup>[39](#ref39)</sup> As schematically illustrated in Figure 1f, the 2PACz molecule serves as a two-way bridge to chemically couple with both PTAA and perovskite, which can modify the surface properties of PTAA and passivate the defects at buried HTL/perovskite interface via robust coordination bonding, which is beneficial to facilitate the interfacial charge extraction and suppress the interfacial charge recombination.

The improved contact affinity and chemical interaction effect will be in favor of forming high-quality perovskite films with improved crystallinity and optimized morphologies.<sup>[40](#ref40)</sup> We then investigated the effect of the 2PACz modification layer on the crystallinity and morphologies of perovskite films. The 2PACz interfacial linkage slightly enhanced the crystallinity of perovskite film without changing the crystal structure of the perovskite films (Supporting Information Figure S7). Compared with the PTAA-based sample, the perovskite film grown on PTAA/2PACz substrate was smoother and the grain size was relatively larger (Supporting Information Figure S8). In general, the improved wettability of PTAA/2PACz substrate to the perovskite solution should result in higher nucleation density and thus smaller grain sizes. Herein, the abnormally enlarged grain sizes of the perovskite film deposited on PTAA/2PACz substrate can be explained by the following reasons. On one hand, some portion of 2PACz could be washed into the perovskite layer and chemically interacted with the perovskites, namely, by forming coordination bonding between PA groups and metal ions, which can retard the fast reaction between metal halides and organic ammonium halides, thus slowing down the crystallization process and ensuring the growth of large grains.<sup>[37](#ref37)</sup>,<sup>[41](#ref41)</sup> On the other hand, the smoother surface of underlying PTAA/2PACz substrate enabled fast mass transfer process, such as grain boundary movement, which is beneficial to facilitate the Ostwald ripening process, thus resulting in the formation of perovskite films with large grains.<sup>[42](#ref42)</sup> The smooth surface is favorable to the subsequent coating of a uniform electron transport layer (ETL), and the large grains are characterized by less grain boundaries and reduced defect densities, which are all advantageous for achieving better device performance.

We fabricated the inverted PSCs with a device architecture of ITO/HTL/perovskite/C<sub>60</sub>/BCP/Cu, in which the HTL is either pristine PTAA or bilayered PTAA/2PACz (Figure [2a](#fig2)). The cross-sectional SEM images of the corresponding devices are displayed in Supporting Information Figure S9, which shows that the thickness of perovskite film is ~500 nm for both devices. One can observe better interfacial contact junctions at PTAA/2PACz-based devices, showcasing columnar-like perovskite grains tightly connecting with both HTL and ETL (Supporting Information Figure S9b), which is helpful for boosting carrier extraction and transport throughout the monolithic device.<sup>[17](#ref17)</sup> Figure [2b](#fig2) shows the J–V curves of the PTAA and PTAA/2PACz-based PSCs fabricated with Cs<sub>0.05</sub>(FA<sub>0.83</sub>MA<sub>0.17</sub>)<sub>0.95</sub>Pb(I<sub>0.83</sub>Br<sub>0.17</sub>)<sub>3</sub> perovskite films. The corresponding photovoltaic parameters, such as short-circuit photocurrent density (J<sub>sc</sub>), open-circuit photovoltage (V<sub>oc</sub>), fill factor (FF), and PCE, are summarized in Table 1. Relative to PTAA-based PSCs, all the photovoltaic parameters of the PTAA/2PACz-based devices improved dramatically, boosting the PCE from 18.14% to 20.05%, accompanied by a negligible J–V hysteresis with remarkably reduced hysteresis index (Supporting Information Figure S10 and Table S1). Such a performance enhancement can be ascribed to the synergistic roles of facilitated hole extraction and suppressed charge recombination at HTL/perovskite buried interface with 2PACz modification, which will be discussed in the following. The alleviated J–V hysteresis can be attributed to the optimized carrier dynamics with reduced charge accumulation at the HTL/perovskite interface.<sup>[43](#ref43)</sup> In addition, PTAA/2PACz-based devices had greatly reduced leakage current densities as compared to the PTAA-based PSCs (Supporting Information Figure S11), suggesting the compactness of both the bilayered HTL film and perovskite layer.<sup>[44](#ref44)</sup> The EQE was measured to check the reliability of the enhanced photocurrent (Supporting Information Figure S12), and the PTAA/2PACz-based device exhibited higher EQE values over the wavelength region from 380 to 760 nm, relative to the PTAA-based PSC, which is in good consistency with the J–V measurement. Supporting Information Figure S13 presents the steady output of photocurrent density and PCE as a function of time for the PSCs operating at the maximum power point as indicated. A stabilized PCE of 19.36% is achieved for the device based on PTAA/2PACz HTL, which is higher than that of its PTAA-based counterpart. The PTAA/2PACz-based PSCs exhibited better PCE reproducibility than the reference PTAA-only ones (Figure [2c](#fig2)). Specifically, more than 46% of PTAA/2PACz-based devices had PCEs over 19%, while only 6.7% of PTAA-based PSCs showed PCEs over 18%. The outstanding reproducibility of device performance validates the effectiveness of employing bilayered PTAA/2PACz HTL.

<a id="fig2"></a>
<Image src="https://s2.loli.net/2025/01/20/RFNLeTSQydf6Zhb.png" alt="Figure 2" class="mx-auto my-0 w-full max-w-lg" width="1000" height="1000" loading='lazy' />

<div class="w-full text-sm">
    <b>Figure 2</b> |<br /> (a) Schematic illustration of inverted PSC with a device architecture of ITO/PTAA/2PACz/perovskite/C<sub>60</sub>/BCP/Cu. <br />(b) J–V characteristics and (c) PCE histogram of Cs<sub>0.05</sub>(FA<sub>0.83</sub>MA<sub>0.17</sub>)<sub>0.95</sub>Pb(I<sub>0.83</sub>Br<sub>0.17</sub>)<sub>3</sub>-based PSCs fabricated with or without 2PACz interlayer. <br />(d) J–V characteristics of the hole-only devices (as indicated) measured under dark conditions. <br />(e) J–V curve and (f) EQE spectrum and integrated J<sub>sc</sub> value of the champion blade-coated PSC based on PTAA/2PACz HTL and FA<sub>0.4</sub>MA<sub>0.6</sub>PbI<sub>3</sub> perovskite film.
</div>

Typically, the enhancement of V<sub>oc</sub> by ~50 mV for the PTAA/2PACz-based PSCs can be mainly attributed to the reduced defect densities and suppressed trap-assisted recombination within the devices and/or at relevant interfaces. The defect state densities of the perovskite films were determined by measuring the J–V curves of the hole-only devices under dark conditions. The trap-filled limit voltage (V<sub>TFL</sub>) can be obtained and the defect state density (N<sub>t</sub>) can be calculated according to the following equation:<sup>[45](#ref45)</sup>

$$
N_t = \frac{2 \varepsilon \varepsilon_0 V_{TFL}}{q L^2} \tag{2}
$$

where $\varepsilon_0$ represents the vacuum dielectric constant, $\varepsilon$ is the relative permittivity of perovskite (~28.8 for Cs<sub>0.05</sub>(FA<sub>0.83</sub>MA<sub>0.17</sub>)<sub>0.95</sub>Pb(I<sub>0.83</sub>Br<sub>0.17</sub>)<sub>3</sub> perovskite),<sup>46</sup> $L$ is the thickness of perovskite film (~500 nm, Supporting Information Figure S9), and $q$ denotes the elementary charge. As compared to the PTAA-based device ($V_{TFL}$ = 0.20 V, $N_t$ = 2.55 × 10<sup>15</sup> cm<sup>-3</sup>), the PTAA/2PACz-based device achieved a decreased $V_{TFL}$ of 0.12 V and a reduced $N_t$ of 1.53 × 10<sup>15</sup> cm<sup>-3</sup> (Figure [2d](#fig2)). The reduction of defect density can be ascribed to improved quality of the perovskite bulk film and robust passivation of interfacial imperfections at the buried HTL/perovskite interface with 2PACz modification. EIS was employed to study the charge recombination behavior within the devices. By fitting the Nyquist plots with the as-indicated equivalent circuit, one can conclude the targeted device with 2PACz passivation had the smaller series resistance ($R_s$) and higher recombination resistance ($R_{rec}$) (Supporting Information Figure S14), further verifying better charge transfer property and largely suppressed charge recombination behavior.

**Table 1** | Summarized Photovoltaic Parameters of the Inverted PSCs Based on PTAA or PTAA-2PACz HTL Measured under AM 1.5G One Sun Illumination (100 mW cm<sup>-2</sup>)

| Devices    | Perovskites                                                          | V<sub>oc</sub> (V) | J<sub>sc</sub> (mA cm<sup>-2</sup>) | FF (%) | PCE (%) | Average PCE<sup>a</sup> (%) |
| ---------- | -------------------------------------------------------------------- | ------------------ | ----------------------------------- | ------ | ------- | --------------------------- |
| PTAA       | Cs<sub>0.05</sub>(FA<sub>0.83</sub>MA<sub>0.17</sub>)<sub>0.95</sub> | 1.09               | 21.26                               | 78.3   | 18.14   | 16.88 ± 0.69                |
| PTAA/2PACz | Pb(I<sub>0.83</sub>Br<sub>0.17</sub>)<sub>3</sub>                    | 1.13               | 22.76                               | 78.7   | 20.05   | 18.98 ± 0.50                |
| PTAA/2PACz | FA<sub>0.4</sub>MA<sub>0.6</sub>PbI<sub>3</sub>                      | 1.14               | 24.05                               | 81.1   | 22.23   | /                           |

<sup>a</sup> The average PCE was calculated from a batch of 30 devices for each condition.

We also combined the PTAA/2PACz HTL with the blade-coated FA<sub>0.4</sub>MA<sub>0.6</sub>PbI<sub>3</sub> perovskite for the sake of further improving the device performance. A champion PCE of 22.23% was achieved, accompanied by a J<sub>sc</sub> of 24.05 mA cm<sup>-2</sup>, a V<sub>oc</sub> of 1.14 V, and a FF of 81.1% (Figure [2e](#fig2)). We measured the J–V curves of the champion device under different scanning directions (Supporting Information Figure S15), which showed negligible J–V hysteresis. The EQE spectrum of the champion device showed an integrated J<sub>sc</sub> of 23.16 mA cm<sup>-2</sup> (Figure [2f](#fig2)), which is in good consistency with the J<sub>sc</sub> obtained from J–V curves, showing a discrepancy of only 3.7%. This result again manifests the versatility and effectiveness of 2PACz modification at the buried HTL/perovskite interface to improve the efficiency and stability of inverted PSCs, regardless of perovskite compositions or deposition techniques.

2PACz is capable of serving as an independent HTL in inverted PSCs due to its good hole mobility and sufficiently low highest occupied molecular orbital level (~5.6 eV),<sup>[30](#ref30)</sup> which could match well with most of the commonly used perovskite compositions.<sup>[30](#ref30), [47](#ref47), [48](#ref48), [49](#ref49), [50](#ref50), [51](#ref51), [52](#ref52)</sup> However, there is still a considerably large energy barrier from 2PACz to ITO glass with a work function of ~4.8 eV, unless the 2PACz layer is thin enough to minimize the interfacial charge transfer resistance. In the case of bilayered PTAA/2PACz HTL, more matched energy level alignment and cascaded hole transfer can be achieved at the ITO/HTL/perovskite interface (Figure [3a](#fig3)),<sup>[30](#ref30), [52](#ref52)</sup> which is beneficial to reduce the energy loss and facilitate the hole extraction and collection.<sup>[19](#ref19), [53](#ref53), [54](#ref54)</sup>

We investigated the effect of 2PACz interfacial linkage on the carrier transfer and recombination dynamics at the HTL/perovskite interface.<sup>[27](#ref27)</sup> Steady-state and time-resolved PL measurement were conducted for the Cs<sub>0.05</sub>(FA<sub>0.83</sub>MA<sub>0.17</sub>)<sub>0.95</sub>Pb(I<sub>0.83</sub>Br<sub>0.17</sub>)<sub>3</sub> perovskite film deposited on different substrates. The glass/perovskite sample exhibited the strongest PL intensity at 759 nm while diminished PL intensity was observed with the perovskite film stacked on PTAA or PTAA/2PACz substrate. The most significant PL quenching has been attained for the PTAA/2PACz-based sample (Figure [3b](#fig3)), suggesting the most efficient hole extraction from perovskite to bilayered HTL.<sup>[55](#ref55)</sup> Similarly, the device modified with 2PACz showcased a shorter TRPL decay lifetime (184.17 ns) than that of the device with pristine PTAA (220.05 ns), again verifying that the 2PACz interlayer effectively accelerated the hole-extraction at the HTL/perovskite interface (Figure [3c](#fig3) and Supporting Information Table S2).<sup>[56](#ref56), [57](#ref57)</sup>

We then further visualized and quantified the boosted hole extraction in PTAA/2PACz-based devices. c-AFM measurement was carried out to characterize the hole extraction capabilities of different HTL/perovskite stacks with or without 2PACz modification (Figure [3d](#fig3)). The hole current collected from the surface of perovskite film remarkably increased for the PTAA/2PACz-based sample (Figure [3e](#fig3), [3f](#fig3)), proving the beneficial role of 2PACz in boosting the hole extraction and collection,<sup>[58](#ref58)</sup> which is consistent with the above PL and TRPL characterization and analysis. Moreover, the hole mobilities of perovskite films deposited on different HTLs can be quantified by SCLC measurement shown in Figure 2d.<sup>[21](#ref21), [42](#ref42)</sup> As a result, the hole mobility of the perovskite film grown on PTAA/2PACz HTL (4.86 × 10<sup>-4</sup> cm<sup>2</sup> V<sup>-1</sup> s<sup>-1</sup>) is ~5-fold higher than that of the perovskite film deposited on PTAA HTL (1.05 × 10<sup>-4</sup> cm<sup>2</sup> V<sup>-1</sup> s<sup>-1</sup>), owing to the improved quality and reduced defects for the former. Note, the hole mobility of perovskite film is nearly one order of magnitude higher than that of HTL, which in turn suggests the necessity and significance of improving the hole conducting capability of HTL itself for ensuring efficient interfacial hole extraction and balancing the charge collection within the devices.<sup>[54](#ref54), [59](#ref59)</sup> In our case, the concurrent enhancement of hole mobilities for both HTL and perovskite film jointly contribute to the facilitated hole extraction at buried interface in inverted PSCs.

We employed femtosecond transient absorption (fs-TA) spectroscopy to analyze the ultrafast carrier transfer dynamics of ITO/HTL/perovskite stacked films on the picosecond timescale (Figure [4a](#fig4)).<sup>[60](#ref60)</sup> The contour plots of the TA spectrum for both devices exhibited a distinct ground-state bleaching (GSB) peak around 760 nm. Specifically, more promptly faded GBS signal was observed in the PTAA/2PACz/perovskite stack, representing a faster hole extraction rate from the conduction band of perovskite film to adjacent HTL contact (Figure [4b,c](#fig4)). The GSB peak intensity changes with the delay time, which can directly reflect the photoinduced carrier population in the conduction band and valence band of perovskite.<sup>[61](#ref61)</sup> In general, the GSB peak decayed more significantly when the delay time was prolonged. For the perovskite film deposited on PTAA/2PACz HTL, the GSB peak intensity at the same delay time appeared to be much weaker, as compared to its control PTAA HTL-based counterpart (Figure [4d,e](#fig4)). The delay kinetics of GSB were analyzed and interpreted via triple-exponential fitting. A much faster TA decay was observed for the sample with 2PACz modification (i.e., 850.31 vs 1875.71 ps, Figure [4f](#fig4) and Supporting Information Table S3), once again confirming the accelerated charge extraction from the interfacially passivated perovskite layer to 2PACz-functionalized PTAA HTL.<sup>[62](#ref62)</sup> Overall, the optimized interfacial carrier dynamics, that is, maximized charge extraction and minimized charge recombination at HTL/perovskite interface, greatly contributed to reduce the interfacial energy loss and series resistance, which is conducive to improving J<sub>sc</sub> and FF, thus resulting in desirable promotion of device performance in invert PSCs.

<a id="fig3"></a>

<Image src="https://s2.loli.net/2025/01/20/gMQneWLzDkXUCw6.png" alt="Figure 3" class="mx-auto my-0 w-full max-w-lg" width="1000" height="1000" loading='lazy' />

<div class="w-full text-sm">
    <b>Figure 3</b> |
    <br />
    (a) Schematics of energy level diagram of ITO, PTAA, 2PACz, and Cs<sub>0.05</sub>(FA<sub>0.83</sub>MA<sub>0.17</sub>)<sub>0.95</sub>Pb(I<sub>0.83</sub>Br<sub>0.17</sub>)<sub>3</sub> perovskites.
    <br />
    (b) PL and (c) TRPL spectra of glass/perovskite (PVK), glass/PTAA/PVK and glass/PTAA/2PACz/PVK films.
    <br />
    (d) The device structure and setup for c-AFM measurement.
    <br />
    (e) and (f) The local dark-current of the devices with the structure of ITO/PTAA/perovskite and ITO/PTAA/2PACz/perovskite.
</div>

<a id="fig4"></a>

<Image src="https://s2.loli.net/2025/01/20/1jYTyoNEXPuw69S.png" alt="Figure 4" class="mx-auto my-0 w-full max-w-lg" width="1000" height="1000" loading='lazy' />

<div class="w-full text-sm">
    <b>Figure 4</b> |
    <br />
    (a) Schematic illustration of the device architecture for TA measurement.
    <br />
