Repository: stefan-ysh/tian-group

# Tian Group Website

**Tian Group Website** 是一个基于 **[NextJS](https://nextjs.org/) + [Tailwind CSS](https://tailwindcss.com/)** 开发的研究组官方网站，旨在展示Tian Group的研究成果、团队成员和最新动态。

## 特点

- ✅ 使用 **Next.js** 构建的现代化网站，支持服务端渲染和静态生成
- ✅ 使用 **Tailwind CSS** 进行样式设计，支持**Dark mode**
- ✅ **统一的内容管理系统**，通过Markdown文件管理所有内容
- ✅ **可复用组件架构**，包括新闻时间线、发布内容筛选等功能
- ✅ **优化的图像处理**和**字体加载**
- ✅ **移动端响应式设计**，在各种设备上提供良好的用户体验
- ✅ **SEO友好**的内容组织和元数据管理

## 项目结构

项目的主要结构如下:

```
/
├── app/
│   ├── (group)
│   │   ├── members
│   │   └── gallery
│   ├── (publications)
│   │   └── publications
│   ├── (homepage)
│   │   └── page.js
│   ├── layout.js
│   └── loading.js
├── public/
│   └── images/
├── src/
│   ├── assets/

File: src/content/publications/Custom Molecular Design of Ligands for Perovskite Photovoltaics.md (part 1 of 2)
---
publishDate: 'May 2022'
title: 'Custom Molecular Design of Ligands for Perovskite Photovoltaics'
description: |
  Perovskite photovoltaics have witnessed overwhelming success owing to their high power conversion efficiency, low voltage deficit, sensitive photoelectric response and good operational stability. However, solution-processed, polycrystalline perovskite films inevitably contain a high density of crystallographic defects, such as uncoordinated ions and dangling bonds at the surfaces and grain boundaries, which can result in charge recombination, thus causing energy loss and impaired device performance. These intrinsic imperfections can be remedied through a chemically induced intermarriage between halide perovskites of soft crystallographic nature and judiciously designed exotic ligand molecules. Utilizing rational molecular design of the component moieties, i.e., the core and tail functional groups, the ligand molecules can be endowed with both more comprehensive and salient advantages to further boost device performance, thus setting perovskite photovoltaics on course for a more prosperous future.
image: 'https://s2.loli.net/2025/01/13/FbDdwuXO6yHVtq4.png'
link: 'http://dx.doi.org/10.1021/accountsmr.1c00099'
author: [Meifang Yang, Tian Tian, Wenhuai Feng, Lianzhou Wang*, Wu-Qiang Wu*]
journal: 'American Chemical Society'
journalShort: 'ACS'
tags: [markdown, blog]
---

<script>
  import Image from 'next/image'
</script>

## Custom Molecular Design of Ligands for Perovskite Photovoltaics

Published in: [_**American Chemical Society**_](http://dx.doi.org/10.1021/accountsmr.1c00099)

Meifang Yang, Tian Tian, Wenhuai Feng, Lianzhou Wang*, Wu-Qiang Wu*

<Image src="https://s2.loli.net/2025/01/13/FbDdwuXO6yHVtq4.png" alt="Custom Molecular Design of Ligands for Perovskite Photovoltaics" class="mx-auto my-0 w-full max-w-lg" width="1000" height="1000" loading="lazy" />

<div class="conspectus">
  <h3>Conspectus</h3>
  Perovskite photovoltaics have witnessed overwhelming success owing to their high power conversion efficiency, low voltage deficit, sensitive photoelectric response and good operational stability. However, solution-processed, polycrystalline perovskite films inevitably contain a high density of crystallographic defects, such as uncoordinated ions and dangling bonds at the surfaces and grain boundaries, which can result in charge recombination, thus causing energy loss and impaired device performance. These intrinsic imperfections can be remedied through a chemically induced intermarriage between halide perovskites of soft crystallographic nature and judiciously designed exotic ligand molecules. Utilizing rational molecular design of the component moieties, i.e., the core and tail functional groups, the ligand molecules can be endowed with both more comprehensive and salient advantages to further boost device performance, thus setting perovskite photovoltaics on course for a more prosperous future Sn-PSCs over 1200 hours.
  In this Account, we present our narrative of designing a series of favorable ligand molecules with multifunctionalities in terms of crystal growth modulation, grains cross-linking, defect passivation, surface functionalization, phase stabilization, and moisture invasion inhibition of perovskite films and summarize the advances made in designing molecular level custom ligands that have progressively lifted the record performances of perovskite photovoltaics. We first identify the origins of imperfections in perovskites and their detrimental impacts on device efficiency and stability. We then review feasible rules for ligand design, including tuning the length of the linear or branched alkyl chain core, the substitution of one or more carbon atoms with O, P, S, or NH, and the number of functional groups (double, triple, quadruple, or even multiple ones), to design “all-in-one” ligands with ideal molecular structures and multifunctionalities. The chemical interactions between ligands and perovskites (e.g., coordination bond, ionic bond, hydrogen bond, electrostatic interaction and chelation, etc.) are discussed, aiming to elucidate their impact on the necessary trade-off between defect passivation efficacy and charge transport property in ligand-modified perovskite films, and establish a triangular structure−property−performance relationship for perovskite-based optoelectronic devices with ligands modulation and passivation. We also insightfully explore novel ligand management strategies in perovskite quantum dots, especially the development of ligand-assisted cation exchange and surface ligand density optimization. Finally, we present an astute perspective of future trends in the rational design of innovative ligand molecules with desired structures and properties for more efficient, stable, perovskite-based optoelectronic devices.
</div>

### Introduction

Over the past decade, the emerging perovskite photovoltaics (PVs) have attracted great research interest. The certified efficiency of perovskite solar cells (PSCs) has reached 25.5%, which is already on par with or even outperforming other thin film PV technologies.<sup>[1-5](#ref1)</sup> In addition to the high efficiencies, perovskite PVs witnessed astonishing success in other aspects, such as the lowest voltage deficit of 0.30 V (less than crystalline silicon solar cells, 0.38 V), very sensitive photoelectric response at weak light condition (i.e., >40% efficiency for indoor PV application), and good operational stability that passed the industrial IEC 61215:2016 Damp Heat and Humidity Freeze tests.<sup>[6-8](#ref6)</sup> The above-mentioned achievements are mainly attributed to the value-added intermarriage between halide perovskites of soft crystallographic natures and exotic ligands with ingenious molecular structures.

Owing to the ionic nature of perovskite semiconductors, solution-processed polycrystalline perovskite films inevitably contain a high density of crystallographic defects, such as uncoordinated ions and dangling bonds at the surfaces and grain boundaries (GBs), which incur charge recombination and limit further performance enhancement (Supporting Information Note 1).<sup>[9-11](#ref9)</sup> Moreover, notorious issues including the volatility of the organic cations, migration of charged ions and/or moisture sensitivity impose great challenges to further improve the life-span of perovskite PVs.<sup>[12,13](#ref12)</sup> Fortunately, the intrinsic imperfections can be remedied, while the inherent stability puzzle can be facilely tackled through robust ligands modulation and passivation. It is the molecular design of the ligands, namely, the organic moieties of the core and the functional tail groups, which plays critical roles in simultaneously improving the efficiency and stability of PSCs, thus bringing prosperity for perovskite PVs.

<a id="fig1"></a>
<Image src="https://s2.loli.net/2025/01/21/mX1BFkRGPMniqTh.png" alt=" Chemical structure of (a) PTAA and (b) 2PACz" class="mx-auto my-0 w-full max-w-lg" width="1000" height="1000" loading="lazy" />

<div class="text-xs">
<b>Figure 1</b> |
<br />
Imperfections in perovskite film and their passivation by coordination bond, ionic bond, hydrogen bond, electrostatic interaction, and chelation. The mobile halide ions and mobile organic cations are denoted by red arrow and blue arrow, respectively
</div>

To date, there are several hundred ligand molecules reported used in PSCs, but the selection of these molecules seems to be either random or dictated by their commercial availability.<sup>[14-16]</sup> No clear rationale has been established to guide the molecular design of effective ligand molecules that can best stimulate the potential of perovskite materials, and so continuously lift the record performance of perovskite PVs. In this regard, purposely designed ligands are keys to the practical application of high-performance PSCs, yet the concept of “molecular design” has not drawn much attention in the field.

In this Account, we elucidate the triangular molecular structure–optoelectronic property–device performance relationship and outline how the custom design of ligands on a molecular level can further advance the device performance of perovskite PVs. Starting from the most simple ligand (i.e., the primary amine with a structure of R-NH<sub>2</sub>), we discuss recent advances in tailoring the molecular structures of ligands, such as modifying the linear or branched alkyl chain core, modulating functional groups with N-, O-, S-, or P-donors, and tuning the numbers of functional groups. With full consideration of the chemical interaction type and strength between perovskites and ligands, we present ideal “all-in-one” multidentate ligands with multifunctionalities in terms of crystal growth modulation, defect passivation, surface functionalization, phase stabilization, and the inhibition of moisture invasion. Together, these functionalities can tap the omnibearing potential of perovskite materials and devices. Finally, we provide guidance about novel ligand molecules design for more efficient, stable perovskite-based optoelectronic devices and offer our perspectives on the future development of this promising field.

### Molecular Design of Ligands

To date, various representative molecules and/or ligands have been designed and employed to remedy the imperfections of perovskites. These smartly designed ligands strongly interact with perovskites through coordination bonds, ionic bonds, hydrogen bonds, electrostatic interaction, and chelation (Figure [1](#fig1)). Obviously, suppressing the defect formation and reducing the number of defects are prerequisites to attaining the best performance of perovskite PVs, ideally breaking through the Shockley–Queisser (SQ) limit.<sup>[17–22]</sup> The passivation of specific types of defects is influenced by the molecular structure of the ligand; passivation efficacy can guide molecular design to evolve more ideal ligands.<sup>[23–26]</sup> In this section, we mainly summarize the efforts made by our team and other researchers in rationally tailoring the molecular structures of a variety of ligands (i.e., amines, amino acids, zwitterions, surfactants, and other multidentate ligands) for efficient and stable PSCs (Supporting Information Note 2)<sup>[27–29]</sup>.

Specifically, we will focus on tailoring the molecular structures (e.g., alkyl chain length, the constitution of organic moiety R core and/or the number of functional groups, etc.) of ligands, exploring their multifunctionalities (e.g., defect passivation, crystal growth modulation, interfacial carrier dynamics optimization, and surface protection and functionalization, as well as phase stabilization of the perovskite films, etc.), and highlighting their omnibearing potentials to markedly improve the efficiency and stability of perovskite PVs. We provide a roadmap of progressively designing more advanced “all-in-one” multidentate ligands that can perfectly heal the imperfections of perovskites.

#### Regulation of Alkyl Chain Length

The length of the linear alkyl chain core can determine the anchoring sites of amine ligands on perovskites, which is crucial in modulating the crystal growth, interfacial carrier transport, and defect passivation efficacy of perovskite films and devices. Recently, a versatile concept of “primary amine passivation” with molecules of “R-NH<sub>2</sub>” or “NH<sub>2</sub>-R-NH<sub>2</sub>” strongly bonding on various perovskite compositions was introduced for constructing efficient and stable PSCs.<sup>[30](#ref30)</sup> On one hand, the amines could universally passivate the surface crystallographic defects and/or A-site vacancies through strong chemical interaction between perovskite and -NH<sub>2</sub> tails. On the other hand, the surface anchoring of amine ligands enabled exposure of the hydrophobic core chain, which functionalized the perovskite film surface with improved optoelectronic properties and stability. Starting from the simplest primary amines with a structure of "R-NH<sub>2</sub>", we correlated the alkyl chain length (varying from one carbon to eight carbons) of unilateral alkylamine (UAA) molecules, namely, methylamine (MA), n-butylamine (BA), hexylamine (HA), and octylamine (OA), to the defect passivation efficacy on the surface and/or at GBs of perovskite films (Figure [2a](#fig2) and [2b](#fig2)). Interestingly, short-chain amines with alkyl chains of less than six carbons tended to anchor surrounding GBs and so passivate shallow defects, while some portion of long-chain amines of six or more carbons preferred to be spontaneously repelled to the film surface, thus capable of passivating both the shallower traps at GBs and the deep-level defects on the film surface. The PSC modified with OA achieved a champion power conversion efficiency (PCE) of 21.5%, accompanied by a \_V<sub>oc</sub> of 1.16 V, which corresponded to a low \_V<sub>oc</sub> deficit of 0.35 V.<sup>[30](#ref30)</sup> Yang et al. modulated the different lengths of alkyl chain in conjugated pyrenes containing ammonium groups, 2-(pyren-1-yl)ethan-1-aminium iodide and found that organic ammonium cations with longer alkyl chains bind well with the inorganic moieties in perovskites, which released the steric hindrance and significantly increased the interaction distance between the conjugated ligands and perovskites lattice (Figure [2c](#fig2)). The 2-(pyren-1-yl)ethan-1-aminium iodide (PREA) enhanced hole mobility and elevated the PCEs up to 23.0%, relative to that of a reference perovskite, and improved the device operational stability.<sup>[3](#ref3)</sup>

<a id="fig2"></a>
<Image src="https://s2.loli.net/2025/01/21/dMRyx5WStzAbrTu.png" alt="fig2" class="mx-auto my-0 w-full max-w-lg" width="1000" height="1000" loading="lazy" />

<div class="text-xs">
<b>Figure 2</b> |
<br />
  (a) Chemical structures of UAA molecules.
  (b) The relationship between alkyl chain length of UAAs and defect passivation efficacy.
  (c) The influence of intercalation configuration and the interaction distance revealed by the combination of transient reflection spectroscopy and timeresolved terahertz spectroscopy.
  (d) The OAm layer serving as a tunneling contact between the perovskite layer and ETL.
  (e) The interaction between CsPbBr3 film and CuInS2/ZnS QDs with different alkyl chain lengths. (a, b) Reproduced with permission from ref 30. Copyright 2020 Royal Society of Chemistry. (c) Reproduced with permission from ref 3. Copyright 2021 American Association for the Advancement of Science. (d) Reproduced with permission from ref 12. Copyright 2020 Elsevier. (e) Reproduced with permission from ref 31. Copyright 2020 Wiley
</div>

<a id="fig3"></a>
<Image src="https://s2.loli.net/2025/01/21/Y9d1RpAkb2IDMoE.png" alt="fig3" class="mx-auto my-0 w-full max-w-lg" width="1000" height="1000" loading="lazy" />

<div class="text-xs">
<b>Figure 3</b> |
<br />
  (a) The molecular structure of ODEA and DDDA. The molecular adsorptions on defect-contained surface of perovskites: (b) ODEA and (c) DDDA. (d) The defect passivation and water repellence of perovskites induced by PEACl modification. Contour plot TA spectra of perovskite films (e) without or (f) with PEACl. (g) Dynamic TA decay probed at the ground-state bleaching peak for perovskite films without or with PEACl modification. (h) J–V curves of the champion PSC with PEACl passivation measured under forward and reverse scanning directions. (i) The optimized single crystal structure of (F-PEA)<sub>2</sub>PbI<sub>4</sub> (j) Normalized transient current curves of (F-PEA)<sub>2</sub>PbI<sub>4</sub> single crystal devices under various bias (inset shows the charge transit time versus the reciprocal of bias and the liner fit of the data). (a–c) Reproduced with permission from ref 37. Copyright 2019 Nature Publishing Group. (d–h) Reproduced with permission from ref 41. Copyright 2020 Wiley. (i and j) Reproduced with permission from ref 45. Copyright 2020 Wiley.
</div>

The modulation of alkyl chain length is also significant to balance the trade-off between defect passivation and interfacial charge collection. Considering that the linear alkyl chain is insulating, it is important to control the packing density thickness of ligands assembled on the perovskite surface, especially for the primary amines with unilateral amino groups. We further extended the alkyl chain length of amine ligands to 18 carbons. Oleylamine (OAm) with ultralong alkyl chains has often been regarded as a bottleneck that would hinder charge transfer. However, we made it possible by controlling the packing density of OAm ligands. Because the interaction force between OAm molecules is weaker than that of between OAm and perovskite, the anchoring of OAm (i.e., 300 ppm) is self-limited to a very thin monolayer (~2.46 nm in thickness) during thermal annealing of OAm-modified perovskite films. The OAm monolayer simultaneously served as an electron tunneling contact to facilitate electron transport from the perovskite layer to the electron transport layer (ETL) while blocking the holes, as a surface passivation layer to effectively suppress the interfacial charge recombination, and as a moisture-repelling barrier to protect the perovskite from water invasion (Figure [2d](#fig2)).<sup>[12](#ref12)</sup> Long-chain amines remarkably improve the optoelectronic properties of perovskite films, for instance, decreasing the trap-state density by 2–4 orders, enhancing the carrier mobility from 1.6 cm<sup>2</sup> V<sup>–1</sup> s<sup>–1</sup> to 3 cm<sup>2</sup> V<sup>–1</sup> s<sup>–1</sup>, and extending diffusion length from ~1 μm to ~2 μm. As a result, an NREL-certified PCE of up to 22.3%, a surprisingly high FF exceeding 86% and excellent operational stability (i.e., operating at a maximum power point (MPP) for more than 1000 h under AM1.5G illumination with negligible loss of efficiency) have been achieved for inverted p–i–n structured PSCs with OAm-modification, which narrows the efficiency gap with conventional n–i–p structured PSCs.<sup>[12](#ref12)</sup> <sup>[23](#ref23)</sup>

Not just limited to organic-inorganic perovskites, Tang and co-workers modulated the quantum tunneling effect and optimized the interfacial charge transfer properties in inorganic CsPbBr<sub>3</sub>-based PSCs by precisely regulating the alkyl chain length of the ligands, which facilitated interfacial charge extraction while minimizing the interfacial charge recombination loss (Figure [2e](#fig2)). The CsPbBr<sub>3</sub>-based PSCs with 12-carbon long-chain ligands modification achieved a champion PCE of 10.85% with nearly unchanged PV performance under constant stresses of 80% relative humidity, 80 °C heating or continuous light irradiation in air.<sup>[31](#ref31)</sup> In addition to defect passivation and interfacial carrier dynamics optimization, modulation of the alkyl chain length is beneficial to regulating the crystal orientation, as well as phase distribution and stabilization of perovskites, especially for the low-dimensional perovskites and tin-based perovskites (Supporting Information Note 3).<sup>[32-35](#ref32)</sup>

#### Modulating the Molecular Structure of the “R” Core

Apart from alkyl chain length, the passivation efficacy of ligands on perovskites is also largely affected by the molecular structure of the “R” core. The charge distribution between the R core and the functional group tail should be carefully considered.<sup>[20](#ref20)</sup> <sup>[36](#ref36)</sup> Taking the amines as examples, the amino group can form both hydrogen bonds and coordination bonds with perovskite components. The competition between these two chemical interactions will influence the defect passivation efficacy. The rational molecular design of a series of primary amines, e.g., 2,2′-[oxybis(ethylenoxy)]diethylamine (ODEA) and 4,9-dioxa-1,12-dodecanediamine (DDDA), by introducing O atoms with strong electron-withdrawing properties in the alkyl chain core has been proposed (Figure [3a](#fig3)). It is generally believed that the strength of coordination bond is stronger than that of hydrogen bond. Hence, for achieving robust defect passivation, forming coordination bonds between ligand molecules and perovskites is more desirable. Considering the competition between these two chemical interactions in the same amino group, it is favorable to weaken the electron-donating capability of N atoms via introducing another O atoms with strong electron-withdrawing properties in the alkyl chain core, thus lowering the chance of forming hydrogen bonds between amine molecules and organic cations in FAPbI<sub>3</sub> perovskite. For comparison, the inductive effect in DDDA is not that effective, because its N and O atoms are almost isolated from each other, resulting in the strongest hydrogen-bonding ability of the amino groups with perovskites (Figure [3b](#fig3) and [3c](#fig3)). In contrast, the ODEA effectively strengthens the coordination bonds formed with the defective perovskite surface for more robust defect passivation, which remarkably suppressed the nonradiative recombination (Supporting Information Note 4)<sup>[37](#ref37)</sup>.

<a id="fig4"></a>
<Image src="https://s2.loli.net/2025/01/21/DxSnf2ApZyM8bPF.png" alt="fig4" class="mx-auto my-0 w-full max-w-lg" width="1000" height="1000" loading="lazy" />

<div class="text-xs">
<b>Figure 4</b> |
<br />
  (a) Chemical structures of BAA additives. (b) Defect passivation, crystal cross-linking, and water repellence induced by BAA modification. Contact angle measurement of a water droplet on MAPbI<sub>3</sub> thin films (c) with or (d) without incorporated BAA additive. (e) The morphology change of the perovskite films deposited on a flexible ITO-PET substrate after the bending test. (f) Two-dimensional GIWAXS patterns of reference and PI-modified perovskite films. (g) Corresponding diffraction strain data of perovskite films as a function of sin<sup>2</sup> φ. (h) Time-resolved photoluminescence plots of perovskite films of different perovskite films as indicated. (i) J–V curves of the PI-treated device measured under different scanning directions. (a–e) Reproduced with permission from ref 2. Copyright 2019 American Association for the Advancement of Science. (f–i) Reproduced with permission from ref 5. Copyright 2020 American Chemical Society.
</div>

<a id="fig5"></a>
<Image src="https://s2.loli.net/2025/01/21/DxSnf2ApZyM8bPF.png" alt="fig5" class="mx-auto my-0 w-full max-w-lg" width="1000" height="1000" loading="lazy" />

<div class="text-xs">
<b>Figure 5</b> |
<br />
  (a) Passivation of iodide vacancies and stabilization of undercoordinated Sn<sup>2+</sup> by EDA molecules. (b) Narrow XPS spectra of Sn 3d<sub>5/2</sub> for 0.05 mM edamine-passivated FA<sub>0.98</sub>EDA<sub>0.01</sub>SnI<sub>3</sub> samples. (c) The biuret additive-assisted growth of MAPbI<sub>3</sub> perovskite. (d) The PDL treatment process and the relevant device configuration, the molecular structure of DETA, and a possible model for DETA interaction with the MAPbI<sub>3</sub> cage. (e) MPP tracking over 500 h of unencapsulated devices under continuous 1 sun illumination. (a and b) Reproduced with permission from ref 49. Copyright 2019 American Chemical Society. (c) Reproduced with permission from ref 50. Copyright 2020 American Association for the Advancement of Science. (d and e) Reproduced with permission from ref 51. Copyright 2018 Royal Society of Chemistry.
</div>

For primarily amines with an insulating linear alkyl chain core, there is a substantial impact on the trade-off between defect passivation and charge transport property in ligand-modified perovskite films, especially when the length of linear alkyl chain is considerably long and the packing density of ligands is not suitably controlled. From a chemical point of view, one can consider to design and employ the secondary amine group centered between two alkyl chains. Once the amino groups interact with perovskites, secondary amines prefer to be packed in a plane, which would not significantly affect the charge transport property (Supporting Information Note 5).<sup>[38,39](#ref38)</sup> Another effective way is to utilize the amine analogues containing conjugated aromatic rings (e.g., benzene and their derivatives), which show better charge transport characteristics and higher conductivity, owing to the delocalization effect of the π-electronic orbitals (Supporting Information Note 6).<sup>[40](#ref40)</sup> We deliberately substituted the linear alkyl chain connecting amine ligands with conjugated benzene rings, phenylethylammonium chloride (PEACl), which not only passivated negative charged defects at the surface and/or formed hydrogen bonds between PEA<sup>+</sup> cations and/or undercoordinated I<sup>-</sup> ions but also facilitated charge transport from grains and at related interfaces (Figure [3d–g](#fig3)). As a result, a high PCE of 22% for blade-coated PSCs under one sun illumination was attained (Figure [3h](#fig3)).<sup>[41](#ref41)</sup> As a bonus, the conjugated amines show great potential to stabilize black-phase FAPbI<sub>3</sub> perovskites with an optimal bandgap of ~1.51 eV, possibly benefiting from the hydrophobicity of the conjugated cations, as well as strain management induced by π–π stacking interactions, and favorable steric arrangement on the perovskite surface.<sup>[42](#ref42)</sup> The interaction between perovskites and conjugated ligands can form favorable dipole moments at interfaces, which modifies the interfacial carrier dynamics and improve the device stability (Supporting Information Note 7).<sup>[43,44](#ref43)</sup> Li et al. demonstrated that employing F-PEA (fluorophenethylammonium) ligands, in which the electron-deficient F atoms form supramolecular electrostatic interaction with neighboring benzene rings, can induce dipole interaction and enhance the π–π stacking between benzene rings by aligning the benzene rings in the same direction (Figure [3i](#fig3)). In this case, the intermolecular and cross-linking between the bulky organic spacers was significantly strengthened, which benefited blocking ion migration paths and improved the intrinsic stability of perovskites. In addition, the carrier mobility of (F-PEA)<sub>2</sub>PbI<sub>4</sub> single crystal is significantly enhanced to 31.3 cm<sup>2</sup> V<sup>−1</sup> s<sup>−1</sup>, which is much larger than that of (PEA)<sub>2</sub>PbI<sub>4</sub> single crystal (Figure [3j](#fig3))<sup>[45](#ref45)</sup>.

<a id="fig6"></a>
<Image src="https://s2.loli.net/2025/01/21/FhYH3SguyizZAnw.png" alt="fig6" class="mx-auto my-0 w-full max-w-lg" width="1000" height="1000" loading="lazy" />

<div class="text-xs">
<b>Figure 6</b> |
<br />
  (a) Summary of several representative “all-in-one” ligands used in high-performance PSCs. (b) Theoretical models of perovskite with molecular surface passivation of PbI antisite by theophylline, caffeine, and theobromine. (c) Cross-sectional SEM images and corresponding EBIC images and line profiles of PSCs without (left) or with (right) theophylline treatment. (d) PL spectra of perovskite films with different passivation layers. (e) The D4TBP passivation effect on different defect sites in perovskites. (f) Trap density in pristine and D4TBP-passivated PSCs. (b and c) Reproduced with permission from ref 27. Copyright 2019 American Association for the Advancement of Science (AAAS). (d−f) Reproduced with permission from ref 54. Copyright 2019 American Chemical Society.
</div>

#### Tuning the Number of Unitary Functional Groups

Ligands with single functional groups at the tail exhibit controllable defect passivation efficacy, but only limited anchoring capacity on perovskite films. In contrast, ligands with double, triple, quadruple, or even more functional groups could serve as a claw to strongly bond with perovskites, thus further enhancing the defect passivation effect.<sup>[46-48](#ref46)</sup> We proposed the versatile concept of “bilateral amine (BAA) passivation” and designed a series of “NH<sub>2</sub>-R-NH<sub>2</sub>” molecules, i.e., 1,3-diaminopropane (DAP), 1,6-diaminohexane (DAH), and 1,8-diaminooctane (DAO), that strongly bond on various perovskite compositions to improve the efficiency and stability of PSCs (Figure [4a](#fig4)).<sup>[2](#ref2)</sup> Specifically, both -NH<sub>2</sub> tails are targeted to anchor on the perovskite grain surface while exposing the linking hydrophobic carbon chain, which is capable of simultaneously passivating the surface defects, forming a moisture-repelling barrier on the perovskite grains, cross-linking adjacent grains for improved film compactness, reinforcing the grain boundaries, and improving the mechan-ical strength of the perovskite film (Figure [4b−e](#fig4)). Bladecoated PSCs with DAP modification achieved a PCE close to
22%.The robust passivation effect also contributed to achieving over 23% efficiency under weak light (0.3 sun) illumination, highlighting the potential of additive-assisted defect passivation toward new-generation indoor PVs.<sup>[2,6]</sup> Strain management of perovskites has been demonstrated as a key factor to affect the efficiency and stability of PSCs. Li et al. used a bifunctional molecule, piperazinium iodide (PI), which links both neutral R<sub>2</sub>NH (electron donor) and positively charged R<sub>2</sub>NH<sub>2+</sub> (electron acceptor) functional groups on the same six-membered ring, to modify the surface of the perovskite film. Grazing-incidence wide-angle X-ray scattering (GIWAXS) results show that PI-modified perovskite film has better crystallinity compared with the reference film (Figure [4f](#fig4)), and the residual lattice strain on the surface of the PI-modified perovskite film is effectively released (Figure [4g](#fig4)), which is conducive to inhibiting nonradiative recombination (Figure [4h](#fig4)) and makes the perovskites intrinsically more stable. In addition, the PI-modified perovskite film became more n-type, which enabled more efficient energy transfer at the perovskite/ETL interface. Finally, the optimized inverted device achieved a record PCE of 23.37% (a certified value of 22.75%) and a high V<sub>oc</sub> of 1.17 V (Figure [4i](#fig4)).<sup>[5]</sup>

Tin-based perovskites have small optical bandgaps and high carrier mobilities, which show great potential to break the SQ limit. However, Sn<sup>2+</sup> is easily oxidized to Sn<sup>4+</sup>, which leads to a self-p-type doping effect and reduces device efficiency and stability. Ligands with multiple functional groups can interact with undercoordinated Sn<sup>2+</sup> ions, to some extent retard oxidation Sn<sup>2+</sup> oxidation. Kamarudin et al. used 1,2-diamino-ethane (DAE) to passivate the surface defects of a tin-based perovskite (Figure [5a](#fig5)), which also inhibited Sn<sup>2+</sup> oxidation (Figure [5b](#fig5)), thus increasing the V<sub>oc</sub> by 100 mV to 0.59 V and obtained a PCE of 10.18% for FA<sub>0.98</sub>EDA<sub>0.01</sub>SnI<sub>3</sub>-based PSCs.<sup>[49](#ref49)</sup> Lv et al. incorporated a series of carbamide molecules (i.e. urea, biuret, or triuret) consisting of triple amine substituents into the perovskite precursor to robustly eliminate the bulk and surface defects. The interaction between the functional groups (i.e., -C=O and -NH<sub>2</sub>) in biuret and perovskite precursor components (i.e. PbI<sub>2</sub> and MAI) not only facilitated the growth of large-sized grains but also passivated crystallographic defects (Figure [2c](#fig2)) and contributed greatly to reduce carrier recombination loss. Triuret is easier to anchor on the perovskite surface to form a dendritic triuret-perovskite intermediate layer, which facilitates the electron transfer from the perovskite layer to the ETL. As a result, a champion efficiency of 21.6% was achieved in MAPbI<sub>3</sub>-based PSCs with an inverted structure by combining biuret and triuret additives.<sup>[50](#ref50)</sup>

Dealing with “poor devices” during any future mass-production process is still an open question. Zhang et al. proposed vapor treatment of the completed device based on MAPbI<sub>3</sub> perovskites with diethylenetriamine (DETA) ligands featuring triple amino substituents. This post-device ligand (PDL) treatment will both completely convert the 3D perovskite in the nonworking area into low-dimensional (DETA)<sub>2</sub>(CH<sub>3</sub>NH<sub>3</sub>)<sub>n</sub>-1PbI<sub>3</sub><sub>n+1</sub> perovskite to protect the inner 3D components and interact with the perovskite in the working area for passivating defects (Figure 5d). The PDL treatment saves “poor devices”, reproducibly improving PCEs by more than 5% and prolonging the lifespan of devices in ambient condition even without encapsulation (Figure [5e](#fig5)) (Supporting Information Note 8).<sup>[51](#ref51)</sup>

To take full advantage of ligand molecules featuring multiple unitary functional groups, other factors such as molecule size, length, flexibility, and steric hindrance of the backbone should be carefully considered and designed, to maximize the interaction sites and strength between the perovskites host and exotic ligands guest. Ligands with the same functional groups but different molecular structures may exhibit different interaction behavior and capability with perovskite species, thus making additives combination feasible and promising. In some cases, the additives combination can synergistically improve the crystalline and optoelectronic properties of the perovskite films, as well as optimizing the interfacial carrier dynamics of PV devices.

#### Designing "All-in-One" Multidentate Ligands

The flexible structure of ligands permits infinite possibilities of evolving to more advanced molecules. Besides coordination bonding, hydrogen bonding and ionic interaction, the surface chelation of perovskite via the formation of multiple, strong chelate bonds between undercoordinated Pb sites and multidentate ligands (e.g., amino acids, zwitterions, amphi-philic surfactants, resin, etc.) is one of the most effective strategies to realize a robust defect passivation effect and strengthen the intrinsic stability of perovskite materials.<sup>[52](#ref52)</sup> <sup>[53](#ref53)</sup> Figure [6a](#fig6) illustrates several representative “all-in-one” ligands used in fabricating high-performance PSCs. Wang et al. found that different functional groups in theophylline, caffeine, and theobromine can affect the interaction between passivation molecules and lead-iodine antisite defects in perovskite. When N–H and C=O were designed to be an optimal configuration in a molecule like theophylline, the hydrogen bond formation between N–H and iodine could strengthen the bonding of primary C=O with the Pb–I antisite defect (i.e., an interaction energy as strong as ~1.7 eV), which could maximize the surface defect passivation effect (Figure [6b](#fig6)). Obviously, the N–H functional group indeed works efficiently to stabilize the iodine, while simultaneously changes the surrounding electron density and promote the defect passivation efficacy of C=O functional groups. A device with theophylline treatment exhibited higher electron-beam-induced current (EBIC) and minimal decay from the hole transport layer to the SnO<sub>2</sub>-perovskite interface compared with the reference device, suggesting facilitated charge transfer and suppressed nonradiative recombination for the former (Figure [6c](#fig6)). After theophylline treatment, a stabilized PCE of 22.6% was achieved ([Supporting Information Note 9](https://pubs.acs.org/doi/suppl/10.1021/accountsmr.1c00099/suppl_file/mr1c00099_si_001.pdf)).<sup>[27](#ref27)</sup>

<a id="fig7"></a>
<Image src="https://s2.loli.net/2025/01/21/6TJujIa3lRrwkot.png" alt="fig7" class="mx-auto my-0 w-full max-w-lg" width="1000" height="1000" loading="lazy" />

<div class="text-xs">
<b>Figure 7</b> |
<br />
  (a) Structures of MAPbI<sub>3</sub> and (5-AVA)<sub>x</sub>MA<sub>1-x</sub>PbI<sub>3</sub> in triple-mesoscopic layers and the process of materials decomposition and ionic migration under light, heat and electronic bias. (b) The schematic illustration of partial interaction between 5-AVAI and PbI<sub>2</sub>. (c) *In-situ* GIWAXS tracking of the (5-AVA)<sub>x</sub>MA<sub>1-x</sub>PbI<sub>3</sub> crystallization process in the mesoscopic structure. (d) The tracking of photovoltaic parameters for printable mesoscopic PSCs under operational conditions for over 9000 h. (e) The interactions between zwitterions and CsPbI<sub>3</sub> perovskite species and the corresponding phase stabilization mechanism. (a–d) Reproduced with permission from ref 7. Copyright 2020 Elsevier. (e) Reproduced with permission from ref 24. Copyright 2017 Elsevier.
</div>

Amino acids consisting of an amine group and carboxyl group can exert a dual-passivation effect, which have been widely employed in perovskite PVs. Huang and colleagues studied the passivation effect on perovskites of carboxyl group, amine group, and both carboxyl and amine groups using phenylpropionic acid (PA), phenylethylamine (PEA), and phenylalanine (PAA). The PL test showed that the carboxyl and amine groups effectively passivate positively and negatively charged defects, respectively. The PAA-passivated perovskite film had a similar PL intensity to the PA + PEA sample, which can be attributed to the presence of the two functional groups (Figure [6d](#fig6)). The D4TBP amino acid molecule combining all the structural merits of specific passivation groups was designed to maximize the defect passivation effect and efficacy. The tert-butyl group (on the benzene ring) enhances the electron-donating ability of the benzene ring, as compared with PAA, thereby more effectively passivating the iodine-based defect and undercoordinated Pb<sup>2+</sup> (Figure [6e](#fig6) and [6f](#fig6)). A PCE of 21.4% for a 1.57 eV bandgap PSCs was obtained, corresponding to only a very small V<sub>oc</sub> loss of 0.34 V.<sup>54</sup>

Different molecular structures can modulate the molecular interaction between the passivation agent and the crystal defect of perovskites (Supporting Information Note 10)<sup>[55](#ref55)</sup>. Han and colleagues incorporated the bifunctional 5-ammoniumvaleric acid (5-AVAI) into perovskites, which stabilized the GBs and interfaces via a strong molecular interaction between 5AVAI and MAPbI<sub>3</sub> perovskite. The 5-AVAI could attach on the surface of MAPbI<sub>3</sub> grains with their ammonium groups and tailor the grain sizes of MAPbI<sub>3</sub>. The carboxyl groups then interact via the strong hydrogen bond with either another 5-AVAI on an adjacent grain or the metal oxide substrates, enabling tight connection between grains, or grains and the metal oxide substrate. Moreover, 5-AVAI inhibits the loss of MAI and restricts ion migration at MAPbI<sub>3</sub> GBs and the interfaces between MAPbI<sub>3</sub> and the mesoscopic layer (Figure [7a–c](#fig7)). No performance attenuation was observed when the devices were tracked under MPP condition for more than 9,000 h (Figure [7d](#fig7))<sup>[7](#ref7)</sup>. In addition, the effects of ligand molecule hydrophilicity and hydrophobicity on perovskite film formation have been investigated (Supporting Information Note 11)<sup>[17](#ref17)</sup> <sup>[26](#ref26)</sup>

<a id="fig8"></a>
<Image src="https://s2.loli.net/2025/01/21/tcxow87SrXP5V2C.png" alt="fig8" class="mx-auto my-0 w-full max-w-lg" width="1000" height="1000" loading="lazy" />

<div class="text-xs">
<b>Figure 8</b> |
<br />
