Repository: stefan-ysh/tian-group

# Tian Group Website

**Tian Group Website** 是一个基于 **[NextJS](https://nextjs.org/) + [Tailwind CSS](https://tailwindcss.com/)** 开发的研究组官方网站，旨在展示Tian Group的研究成果、团队成员和最新动态。

## 特点

- ✅ 使用 **Next.js** 构建的现代化网站，支持服务端渲染和静态生成
- ✅ 使用 **Tailwind CSS** 进行样式设计，支持**Dark mode**
- ✅ **统一的内容管理系统**，通过Markdown文件管理所有内容
- ✅ **可复用组件架构**，包括新闻时间线、发布内容筛选等功能
- ✅ **优化的图像处理**和**字体加载**
- ✅ **移动端响应式设计**，在各种设备上提供良好的用户体验
- ✅ **SEO友好**的内容组织和元数据管理

## 项目结构

项目的主要结构如下:

```
/
├── app/
│   ├── (group)
│   │   ├── members
│   │   └── gallery
│   ├── (publications)
│   │   └── publications
│   ├── (homepage)
│   │   └── page.js
│   ├── layout.js
│   └── loading.js
├── public/
│   └── images/
├── src/
│   ├── assets/

File: src/content/publications/Large-area waterproof and durable perovskite luminescent textiles.md (part 1 of 2)
---
publishDate: 'Jan 2023'
title: 'Large-area waterproof and durable perovskite luminescent textiles'
description: |
  Lead halide perovskites show great potential to be used in wearable optoelectronics. However, obstacles for real applications lie in their instability under light, moisture and temperature stress, noxious lead ions leakage and difficulties in fabricating uniform luminescent textiles at large scale and high production rates. Overcoming these obstacles, we report simple, high-throughput electrospinning of large-area (> 375 cm2) flexible perovskite luminescent textiles woven by ultra-stable polymer@perovskite@cyclodextrin@silane composite fibers. These textiles exhibit bright and narrow-band photoluminescence (a photoluminescence quantum yield of 49.7%, full-width at half-maximum <17 nm) and the time to reach 50% photoluminescence of 14,193 h under ambient conditions, showcasing good stability against water immersion (> 3300 h), ultraviolet irradiation, high temperatures (up to 250 °C) and pressure surge (up to 30 MPa). The waterproof PLTs withstood fierce water scouring without any detectable leaching of lead ions. These low-cost and scalable woven PLTs enable breakthrough application in marine rescue. Instability of perovskites under light, moisture and temperature stress hinders their potential in real applications. Here Tian et al. demonstrate the high-throughput fabrication of large-area, flexible, color-tunable, waterproof and durable wearable luminescent textiles suitable for marine rescue.
image: 'https://s2.loli.net/2025/01/13/eoCZ16r9gKSxvAq.png'
aspect: square
link: 'http://dx.doi.org/10.1038/s41467-023-35830-8'
author: [Tian Tian, Meifang Yang, Yuxuan Fang, Shuo Zhang, Yuxin Chen, Lianzhou Wang*, WuQiang Wu*]
journal: 'Nature Communications'
journalShort: 'NC'
tags: ['Perovskite Luminescent Textiles', 'Electrospinning', 'Waterproof Materials', 'Photoluminescence', 'Wearable Electronics', 'Lead Leakage Prevention', 'Cyclodextrin', 'Environmental Safety', 'Marine Rescue Applications', 'Thermal Stability']
---

<script>
    import Image from 'next/image';
</script>

## Large-area waterproof and durable perovskite luminescent textiles

Published in [_**Nature Communications**_](http://dx.doi.org/10.1038/s41467-023-35830-8)

Tian Tian, Meifang Yang, Yuxuan Fang, Shuo Zhang, Yuxin Chen, Lianzhou Wang*, WuQiang Wu*

<div class="publication-container">
    <div class="abstract">
        <h3>ABSTRACT</h3>
        Lead halide perovskites show great potential to be used in wearable optoelectronics. However, obstacles for real applications lie in their instability under light, moisture and temperature stress, noxious lead ions leakage and difficulties in fabricating uniform luminescent textiles at large scale and high production rates. Overcoming these obstacles, we report simple, high-throughput electrospinning of large-area (> 375 cm²) flexible perovskite luminescent textiles woven by ultra-stable polymer@perovskite@cyclodextrin@silane composite fibers. These textiles exhibit bright and narrow-band photoluminescence (a photoluminescence quantum yield of 49.7%, full-width at half-maximum <17 nm) and the time to reach 50% photoluminescence of 14,193 h under ambient conditions, showcasing good stability against water immersion (> 3300 h), ultraviolet irradiation, high temperatures (up to 250 °C) and pressure surge (up to 30 MPa). The waterproof PLTs withstood fierce water scouring without any detectable leaching of lead ions. These low-cost and scalable woven PLTs enable breakthrough application in marine rescue.
    </div>
</div>

Lead halide perovskites (LHPs) form a new generation of luminescent materials owing to their fascinating optoelectronic properties such as tunable bandgaps, high color purity and high photoluminescence quantum yield (PLQY)<sup>[1](#ref1)</sup><sup>-[13](#ref13)</sup>. These properties enable a myriad of optoelectronic applications, such as lighting and displays, making a huge impact and challenging conventional light-emitting technologies and materials owing to their fascinating optoelectronic properties such as the inherent imperfections and instability have been big obstacles to the practical application of LHPs devices. LHPs must overcome the decomposition upon exposure to light, heat and moisture. Encapsulating LHPs within polymers, metal oxides, nanosilica, porous alumina membranes, or making LHP-glass nanocomposites have been variously developed to stabilize the LHPs and impart advanced photonic functionalities<sup>[14](#ref14)-[24](#ref24)</sup>. However, these approaches entail several complicated synthetic (e.g. tailoring of chemical composition, bandgap and ligand anchoring of LHPs)<sup>[25](#ref25)-[27](#ref27)</sup> and processing (e.g. supporting meso-porous template preparation, sol-gel preparation, coating, sintering or laser lithography) steps<sup>[28](#ref28)-[34](#ref34)</sup>. Due to the fast crystallization of LHPs, it is challenging to produce uniform perovskite thin films on a large scale by the common mass-fabrication techniques. In recent years, not only being integrated on small-area rigid panels, the state-of-the-art LHP-based light-emitting thin films or devices are also assembled into large-area, flexible and/or wearable electronics<sup>[35](#ref35)-[40](#ref40)</sup>. In particular, the electrospinning technique has been demonstrated as one of the most ideal ways to fabricate perovskite luminescent fibrous membranes<sup>[35](#ref35)-[38](#ref38)</sup>. Unfortunately, the current methodologies were limited to stabilizing the LHPs within a chosen polymer matrix featuring less functional groups, which then exhibited poor mechanical stability caused by weak interfacial interactions. In this case, the perovskite is only partially protected and its surface defects are not well-passivated, thus showing inferior PLQY and moderate stability against water invasion and UV irradiation. Nonetheless, through rational interfacial engineering by purposely designed chemical interactions to stabilize the LHP and mitigate the leaching of toxic metal ions, we envision that perovskite luminescent fibers can be woven into textiles for smart wearable optoelectronics.

We present a simple, single-nozzle electrospinning method that can directly and continuously fabricate PLTs on a large-scale with high production rates of ~1500 cm<sup>2</sup> h<sup>-1</sup>. Significantly distinguished to the previous works regarding polymer-encapsulated perovskite composites<sup>[35](#ref35)-[38](#ref38)</sup>, a new class of composited fibers with perovskites robustly encapsulated in polymers, cyclodextrin supermolecules and fluorinated hydrophobic agents was designed. Similar to other reports, the polymer acts as a fibrous matrix for loading perovskites and ensures mechanical flexibility. Beyond that, we innovatively introduced cyclodextrin supermolecules, which feature multidentate hydroxyl groups along the walls of internal and external cavities, and can strongly interact with perovskites to form a stable host-guest complex that simultaneously passivates the crystallographic imperfections in the perovskites. In the meantime, the super-hydrophobic fluorine-containing silane was incorporated, which forms strong hydrogen bonds with the cyclodextrin molecules, further strengthening the stabilization effect and providing a robust physical barrier at the outer surface against moisture invasion. The woven luminescent textiles showed great flexibility, stability and prominent optical properties (i.e. high PLQY, high color purity and uniform emission), and hence their potential application in a wide variety of flexible, wearable optoelectronics were demonstrated. We show that the combination of strategies of host-guest inclusion, multidentate interaction and multiple passivation by cyclodextrin molecules, as well as in-situ encapsulation and outer-layer physical barrier protection by fluorine-containing silanes enable the PLTs to be very stable against long-term water immersion (>3300 h, regardless of pH), high power ultraviolet light irradiation (UV; wavelength of 365 nm, a power density of 120 mW cm<sup>-2</sup>), high temperatures up to 250℃, or high pressures up to 30 MPa. Up till now, none of the currently reported works regarding polymer-encapsulated perovskite composites have addressed the toxic Pb leakage issue, which would limit their practical application of perovskite-based textiles. Encouragingly, our demonstrated new composited structure ideally addressed the Pb leakage issue, with only ~3.94 ppt of Pb<sup>2+</sup> ions leaching out even after dynamic water scouring of PLTs for >3300 h, making the PLTs environmentally viable and safe. To the best of our knowledge, our demonstrated PLTs represented one of the most promising overall performances in terms of luminescent properties (PLQYs, narrow FWHM), stability against water/heat/pressure, scalability, cost advantage and safety, etc.

### Results

#### Composites synthesis and chemical interaction analysis

CsPbBr<sub>3</sub>@hydroxypropyl-β-cyclodextrin (HPBCD) composites were first synthesized mechanochemically by grinding. The HPBCD molecule has distinct structural features in terms of its hydrophobic inner cavity (ca. 0.78 nm in diameter, [Supplementary Fig. 1](#fig1))<sup>[41](#ref41)</sup> <sup>[42](#ref42)</sup>, which can be used as host matrices for forming host-guest composites, such as CsBr@HPCD and PbBr<sub>2</sub>@HPBCD. During continuous grinding, we expected that CsBr@HPBCD and PbBr<sub>2</sub>@HPBCD composites could completely react to form CsPbBr<sub>3</sub>@HPBCD composites. In this case, the HPCD would self-aggregate and copolymerize to form a network of clusters with mesoscale and/or macroscale cavities, which can spatially limit the crystal growth and confine the particle sizes of the evolved CsPbBr<sub>3</sub> nanocrystals. The HPBCD clusters were spontaneously extruded out to the surface of the CsPbBr<sub>3</sub> nanocrystal to form an ingenious stable host-guest complex, which simultaneously stabilized and passivated the surface states of CsPbBr<sub>3</sub>. Grinding CsBr<sub>3</sub>, PbBr<sub>2</sub> and HPBCD blended powder significantly improved the color purity and enhanced the luminescent brightness by more than four-fold, relative to a ground CsBr and PbBr<sub>2</sub> blended powder ([Supplementary Fig. 2](#fig2)). X-ray photoelectron spectroscopy (XPS) and Fourier Transform Infrared spectroscopy (FTIR) characterizations were conducted to identify the chemical interaction between HPCD and CsPbBr<sub>3</sub> and verify the specific passivation function of HPBCD on CsPbBr<sub>3</sub>. The XPS results showed the Pb 4f signal peak shifted to higher binding energy upon HPBCD incorporation ([Supplementary Fig. 3](#fig3)), suggesting the change of electronic cloud density surrounding Pb<sup>2+</sup> owing to the strong coordination bonding between electron-donating -OH group in HPCD and under-coordinated Pb<sup>2+</sup> ions in perovskites. Such a chemical interaction between Lewis base-typed additives and perovskites has been widely reported<sup>[43](#ref43)</sup>. In addition, we expected that many positively charged hydrogen ions of HPBCD could also strongly interact with negatively charged halide ions in per-ovskites via electrostatic interaction and/or hydrogen bonding<sup>[44](#ref44)</sup>. To further verify the bonding status of H element in HPBCD, the two-dimensional (2D) <sup>1</sup>H - <sup>1</sup>H nuclear Overhauser effect spectroscopy (NOESY) cross-peak intensity was measured, which can clearly distinguish between free and bound HPBCD molecules. Free HPBCD molecules behave like small molecules and develop slightly negative or even no nuclear Overhauser effect (NOE) due to a small negative or zero cross-relaxation rate ([Supplementary Fig. 4](#fig4))<sup>[45](#ref45)</sup>. However, if HPBCD cluster interacted and was bound to the CsPbBr<sub>3</sub> surface, it will develop large and positive NOEs due to a large and positive cross-relaxation rate<sup>[46](#ref46) [47](#ref47)</sup>. The <sup>1</sup>H NMR of HPCD was estimated by ChemDraw 19.0 software ([Supplementary Fig. 5a](#fig5)). NOESY spectra of CsPbBr<sub>3</sub>@HPCD samples showed many positive cross peaks at ~3.34 ppm ([Supplementary Fig. 5b](#fig5)), which indicated a large portion of intramolecular hydrogen bonds forming between HPCD clusters with multidentate functional groups and CsPbBr<sub>3</sub> perovskites. Overall, the NMR and XPS results synergistically verified the strong interaction between HPBCD molecules/clusters and CsPbBr<sub>3</sub>, which is beneficial to effectively passivate the undercoordinated metal cations and stabilize the halide anions (reduce the halide vacancies and/or mitigate their migration) in CsPbBr<sub>3</sub>.

<a id="fig1"></a>

<Image src="https://s2.loli.net/2025/01/20/1jgHYMBnVIcmSti.png" alt="Schematic illustration of the fabrication process of PLTs and morphological characterization." class="mx-auto my-0 w-full max-w-lg" width="1000" height="1000" loading="lazy" />

<div class="text-xs">
<b>Fig. 1 | Schematic illustration of the fabrication process of PLTs and morphological characterization. </b>
<br>
<b>a</b> Schematic illustration of the fabrication process of PLTs and the as-prepared fibrous membrane under UV light irradiation.
<br>
<b>b</b> Application of CsPbBr<sub>3</sub>@HPβCD@PFOS composites in patterned display, white light-emitting diodes (WLEDs) and wearable optoelectronics.
<br>
<b>c</b> SEM (YAG back-scattered electron detector) images of the (c) control fiber and (d) CsPbBr<sub>3</sub>@HPβCD fiber.
<br>
<b>e</b> TEM image showing the CsPbBr<sub>3</sub>@HPβCD fiber without or with PFOS coating as indicated.
<br>
<b>f</b> Close-up TEM image of the CsPbBr<sub>3</sub>@HPβCD@PFOS fiber.
<br>
<b>Inset</b>: HRTEM image of the CsPbBr<sub>3</sub> crystal.
</div>

#### Fabrication of large-area PLTs and morphological characterization

The aggregation of CsPbBr<sub>3</sub> nanocrystals ([Supplementary Fig. 6a, b](#fig6)) were effectively suppressed in the CsPbBr<sub>3</sub>@HPBCD composites, in which the CsPbBr<sub>3</sub> nanocrystals were uniformly encapsulated and spatially isolated by HPBCD clusters ([Supplementary Fig. 6c](#fig6)). We identified CsPbBr<sub>3</sub> nanocrystals as the major luminescent source within the composite fragment, and there is a portion of light scattering to the surrounding HPBCD clusters ([Supplementary Fig. 6d](#fig6)). Note, it is the most ideal case that the CsPbBr<sub>3</sub> crystal was fully encapsulated in HPBCD cluster. In the real case, there is still some chance that a CsPbBr<sub>3</sub> crystal is half-coated in an HPBCD cluster, in which the sizes of perovskite crystals and/or the cavities of self-formed HPBCD clusters should be carefully controlled. After grinding, we mixed CsPbBr<sub>3</sub>@HPBCD powder, polystyrene (PS) and perfluorooctyltriethoxysilane (PFOS) at designed weight ratios in a binary solvent of N,N'-dimethylformamide (DMF) and dimethyl sulfoxide (DMSO) to prepare the electrospinning ink, which was ready to be used for large-area PLTs fabrication via single-nozzle electrospinning ([Fig. 1a](#fig1) and [Supplementary Fig. 7](#fig7), see details in the "Methods" section of [Supplementary Materials](#Materials)). Note, rather than prior mechanochemical grinding, the electrospinning ink can also be prepared by directly mixing CsBr, PbBr<sub>2</sub>, HPBCD, PS and PFO ingredients together and stirring for 6 h, which then can be directly used to fabricate the large-area PTLs via electrospinning ([Supplementary Fig. 8](<(#fig8)>)). And the mechanochemical grinding step is intentionally designed to obtain the CsPbBr<sub>3</sub>@HPBCD composited powders and elucidate the beneficial roles of HPBCD inclusion and passivation on improving the luminescent properties of CsPbBr<sub>3</sub>. A 25 cm × 15 cm PLT was produced within 30 min, which had uniform green light emission over the whole display area ([Fig. 1a](#fig1) and [Supplementary Fig. 9](#fig9)), demonstrating a great potential to be used in large-area patterned displays, flat-panel lighting and other wearable optoelectronics ([Fig. 1b](#fig1)). Note, the previously reported electrospinning techniques still require to use 2 or 3 nozzles to load each individual ingredient, such as metal halides, inorganic/organic halide salts and polymers, which is complicated and hard to control the electrospinning parameters and reaction process<sup>[35](#ref35)-[38](#ref38)</sup>. In our case, we simply relied on using single-nozzle containing all the ingredients including perovskites, polymers, cyclodextrins and silanes to achieve high-throughput fabrication of high-quality PLTs, which represents a technological advance, especially in terms of reducing fabrication cost and being more compatible to the industrial-scale mass production. Fluorescence confocal microscopy confirmed the fibrous morphology and verified the fluorescence characteristic in the targeted PLT. A consistent, bright fluorescence was detected from individual fibers, inferring the uniform dispersion of effective luminescent perovskite components ([Supplementary Fig. 10](#fig10)). An electrospinning process lasting 3 min yielded a similar-sized textile with observable light emission ([Supplementary Fig. 11](#fig11) and Supplementary Movie #1), suggesting the possibility of realizing high-throughput mass production. Indeed, electrospinning is a process of densification, with increased numbers of fibers well-interconnected and woven into a high density but lightweight fibrous network (i.e. ~10-100 mg for a ~375 cm<sup>2</sup> textile). The electrospinned PLTs also have superior advantages in terms of reduced material cost and simplified fabrication process. To weave a 2.8 m textile (280 cm × 15 cm, [Supplementary Fig. 12](#fig12)), only 0.464 g CsPbBr<sub>3</sub> powder, 0.104 g of HPBCD, 1.2 ml of PFOS, 1.22 g of PS and 8 ml of mixed DMF-DMSO solvent were needed. In addition, the PLTs fabrication does not require tedious procedures, such as ligand exchange, solvent washing and high-temperature processing. Overall, the cost of the luminous textile was calculated to be as low as ~0.05 cents cm<sup>-2</sup>, demonstrating the prospect of low-cost mass production ([Supplementary Table 1](#table1)).

To elucidate the specific role of the PS polymer, cyclodextrin and silane, we investigated the morphologies of different PLT fibrous membranes. During the electrospinning process, the PS polymer served as a fibrous scaffold holding the CsPbBr<sub>3</sub> nanocrystals within the matrix. However, numerous irregular-shaped CsPbBr<sub>3</sub> crystals were randomly distributed and aggregated on the surface of the fibrous composites ([Fig. 1c](#fig1), [Supplementary Fig. 13a, b](#fig13)). In contrast, the fibrous film made from the CsPbBr<sub>3</sub>@HPBCD composites showed more uniform dispersion of perovskite nanocrystals with smaller sizes inside and/or at the surface of the polymer matrix ([Fig. 1d](#fig1)), which further strengthened the quantum confinement effect and might induce blue-shift of absorption band edge<sup>[14](#ref14),[48](#ref48)</sup>. The CsPbBr<sub>3</sub>@HPCD fibrous films are composed of uniform fibers with hierarchical structures and diameters of several micrometers; each microfiber consists of tiny nanowires with diameters of tens of nanometers ([Supplementary Fig. 13c, d](#fig13)). However, the exposure of CsPbBr<sub>3</sub> nanocrystals on the membrane surface is unfavorable for ensuring the good water resistance of the CsPbBr<sub>3</sub>@HPCD fibrous film, thus limiting its practical use and shortening its lifespan. To address this issue, PFOS was incorporated as a separated nanophase ingredient into CsPbBr<sub>3</sub>@HPCD composites during the electrospinning process. On the one hand, PFOS could be spontaneously expelled and fully cover the outer surface of the fibers, so that exposed CsPbBr<sub>3</sub> nanocrystals were not observed ([Fig. 1e](#fig1), [Supplementary Fig. 13e, f](#fig13)). On the other hand, the hydrophobic PFOS molecules with many fluorine (F) atoms can form strong hydrogen bonds with the numerous -OH groups in HPCD, thus constructing a seamless interfacial contact with the CsPbBr<sub>3</sub>@HPCD composite fibers, which, crucially serves as a robust protection layer (~50 nm in thickness, [Fig. 1f](#fig1)) to enhance the waterproofness of the nanofiber composited film. The CsPbBr<sub>3</sub> nanocrystals with the average particle size of 14.24 ± 6.02 nm are uniformly dispersed in the nanofibers ([Fig. 1f](#fig1) and [Supplementary Fig. 14](#fig14)). The crystalline and amorphous regions of CsPbBr<sub>3</sub>@HPβCD@PFOS composite fibers were identified by HRTEM (inset in Fig. 1f). The crystalline regions exhibit distinct and clear lattice fringes (i.e. a distance of 0.356 nm), corresponding to the (111) crystal planes of highly crystalline CsPbBr<sub>3</sub>, which reside within the amorphous cyclodextrin and silane surroundings. Note, the CsPbBr<sub>3</sub>@HPβCD nanocrystals can be obtained by dissolving the CsPbBr<sub>3</sub>@HPβCD fibers in chlorobenzene (CB) solution and then undergoing ultrasonic dispersion for 20 min. The HRTEM image clearly showed the encapsulation of crystalline CsPbBr<sub>3</sub> nanocrystals in amorphous HPβCD matrix ([Supplementary Fig. 15](#fig15)). Besides, the elemental mapping of these three kinds of fibers was conducted by using energy dispersive spectroscopy mapping function in SEM or HRTEM (Supplementary [Fig. 16](#fig16) [Fig. 17](#fig17) [Fig. 18](#fig18)), and the corresponding element distribution data was summarized in Supplementary Table 2-4. The results showed that the HPβCD and PFOS play important roles in promoting the uniform distribution of CsPbBr<sub>3</sub> nanocrystals within the polymer skeleton and maintaining the stoichiometric ratio of Cs, Pb and Br (close to 1:1:3).

<a id="fig2"></a>

<Image src="https://s2.loli.net/2025/01/20/OyNsSJ3w5rj6bpv.png" alt="Chemical interaction, bonding formation and multifaceted functions of PLTs. " class="mx-auto my-0 w-full max-w-lg" width="1000" height="1000" loading="lazy" />

<div class="text-xs">
<b>Fig. 2 | Chemical interaction, bonding formation and multifaceted functions of CsPbBr<sub>3</sub>@HPβCD@PFOS fibers. Raman confocal fluorescence mapping of PLTs. </b>
<br>
<b>a</b> XRD patterns of HPβCD power, CsPbBr<sub>3</sub> fibers and CsPbBr<sub>3</sub>@HPβCD@PFOS (e) CsPbBr<sub>3</sub> fibers and (f) CsPbBr<sub>3</sub>@HPβCD@PFOS fibers.
<br>
<b>g</b> Schematic illustration of fibers.
<br>
<b>b</b> The <sup>1</sup>H NMR spectra of HPβCD, CsBr@ HPβCD, PbBr<sub>2</sub>@HPβCD and CsPbBr<sub>3</sub>@HPβCD.
<b>c</b> XPS spectra of the Pb signal of the CsPbBr<sub>3</sub> fibers and CsPbBr<sub>3</sub>@HPβCD@PFOS fibers.
<br>
<b>d</b> Raman spectrum of PS, CsPbBr<sub>3</sub>, CsPbBr<sub>3</sub>@HPβCD
</div>

### Chemical interaction mechanism and water-proof property

HPβCD interaction and PFOS encapsulation did not alter the chemical identity of CsPbBr<sub>3</sub>, as revealed by X-ray diffraction (XRD) patterns (Fig. 2a) that showed characteristic (100), (110), (111), (200), (210), (211) and (220) planes of cubic CsPbBr<sub>3</sub> for all fibrous films (PDF 54-0752)<sup>[49](#ref49)</sup>. Specifically, HPβCD incorporation could facilitate the reaction between the PbBr<sub>2</sub> and CsBr raw materials, diminishing any excess metal halide residues (Supplementary [Fig. 19](#fig19)). The slight broadening of diffraction peaks in the CsPbBr<sub>3</sub>@HPβCD@PFOS fibers can be ascribed to the amorphous characteristic of the HPβCD and PFOS components.

<a id="fig3"></a>

<Image src="https://s2.loli.net/2025/01/20/8RSowFiEM6ALgqd.png" alt="Chemical interaction, bonding formation and multifaceted functions of PLTs. " class="mx-auto my-0 w-full max-w-lg" width="1000" height="1000" loading="lazy" />

<div class="text-xs">
<b>Fig. 3 | The characterization of optical property, temperature-dependent photoluminescence and exciton binding energy of different PLTs. </b>
<br>
<b>a</b> UV-visible absorption and PL spectra of CsPbBr<sub>3</sub>, CsPbBr<sub>3</sub>@HPβCD and CsPbBr<sub>3</sub>@HPβCD@PFOS fibers.
<br>
<b>b</b> Temperature-dependent PL mapping of (b) CsPbBr<sub>3</sub>, (c) CsPbBr<sub>3</sub>@HPβCD and (d) CsPbBr<sub>3</sub>@HPβCD@PFOS fibers.
<br>
<b>e</b> Time-resolved PL decay of CsPbBr<sub>3</sub>, CsPbBr<sub>3</sub>@HPβCD and CsPbBr<sub>3</sub>@HPβCD@PFOS fibers measured at 300 K.
<br>
<b>f</b> Arrhenius plot of integrated PL intensity as a function of the reciprocal temperature (1/T) of CsPbBr<sub>3</sub> and CsPbBr<sub>3</sub>@HPβCD@PFOS fibers.
</div>

'H nuclear magnetic resonance (<sup>1</sup>H-NMR) spectroscopy provided insights into possible chemical interactions between HPCD and different species, CsBr, PbBr<sub>2</sub> or CsPbBr<sub>3</sub>. The chemical identity of H-3 in the HPβCD molecule is 3.341 ppm, which represents the H atoms located at the hydrophobic inner cavity of HPβCD. After grinding and interaction with CsBr, PbBr<sub>2</sub> or CsPbBr<sub>3</sub> species, the <sup>1</sup>H spectra all shifted, but to different extents. A greater chemical shift was observed for CsBr@HPβCD sample ([Fig. 2b](#fig2)), owing to the shorter molecular length of CsBr (-0.35 nm) relative to PbBr<sub>2</sub> (-0.52 nm) (Supplementary [Fig. 20](#fig20)), making it much easier to be captured within the HPβCD inner cavity. We also performed XPS to reveal the additional protection efficacy that PFOS has on the CsPbBr<sub>3</sub>@HPβCD fibrous film. The control CsPbBr<sub>3</sub> nanofibers exhibited notable signals for the three main elements, Cs, Pb and Br, suggesting that CsPbBr<sub>3</sub> was not fully encapsulated by the polymer matrices ([Fig. 2c](#fig2) and Supplementary [Fig. 21](#fig21)), which is consistent with the SEM observation ([Fig. 1c](#fig1)). In contrast, these elemental signals were all diminished in the CsPbBr<sub>3</sub>@HPβCD@PFOS fibrous films, hinting at the full coverage and omnibearing protection of the PFOS layer. Similar characteristic signals have been observed in the Raman spectra of PS, CsPbBr<sub>3</sub> and CsPbBr<sub>3</sub>@HPβCD fibrous films, which mostly stem from the Raman shift signals of PS polymer matrices. Again, these PS-related signals disappeared in our CsPbBr<sub>3</sub>@HPβCD@PFOS sample ([Fig. 2d](#fig2)). The omnibearing protection of the PFOS layer. Similar characteristic signals have been observed in the Raman spectra of PS, CsPbBr<sub>3</sub> and with numerous -OH groups in HPβCD and expose the super-hydrophobic moieties. The hydrogen bonding formation between the PFOS and HPβCD was characterized and analyzed by FTIR (Supplementary [Fig. 22](#fig22)) and <sup>1</sup>H NMR (Supplementary [Fig. 23](#fig23) and Supplementary [Table 5](#table5)). Specifically, the FTIR result showed the broadened signals of -OH, C-F and CF<sub>2</sub>/CF<sub>3</sub> groups in the HPβCD@PFOS sample, relative to pristine HPβCD or PFOS sample, which implied the alteration of bonding environment owing to the formation of hydrogen bonds.The <sup>1</sup>H NMR spectroscopy further verified the chemical interaction between HPβCD and PFOS. The positions of protons in HPβCD are illustrated in Supplementary [Fig. 23](#fig23), in which the H<sub>2</sub>, H<sub>4</sub> and H<sub>6</sub> protons located at the outer surface of HPβCD, and the H<sub>3</sub> and H<sub>5</sub> protons located at the inner cavity of HPβCD. Upon interacting with PFOS, the resonances of H<sub>2</sub>, H<sub>3</sub>, H<sub>4</sub>, H<sub>5</sub> and H<sub>6</sub> protons in HPβCD molecule all shifted towards high-field positions owing to the formation of hydrogen bonds (Supplementary [Table 5](#table5)). Typically, the chemical shift of H<sub>2</sub>,H<sub>4</sub> and H<sub>6</sub> protons is comparatively larger than that of the H<sub>3</sub> and H<sub>5</sub> protons, indicating that the hydrogen bonds were mainly formed between the F atoms of PFOS molecules and the -OH groups of HPβCD outer surface.This result is in good consistency with our demonstrated chemical interaction modes in [Fig. 2g](#fig2) (left).With the PFOS protection, a robust water-repelling barrier was established on the surface of PLTs, as is evidenced by the >130° water contact angle (Supplementary Figs. [24](#fig24) and [25](#fig25)).An optimal content of PFOS (i.e. 150 μL in 1mL electrospinning ink) ensured the best luminescent property and hydrophobic performance (Supplementary [Fig. 26](#fig26)). Raman confocal fluorescence mapping revealed stretching of the -CH=CH<sub>2</sub> (991-1010 cm<sup>-1</sup>) of PS in the CsPbBr<sub>3</sub> fiber ([Fig. 2e](#fig2)), while the CsPbBr<sub>3</sub>@HPβCD@PFOS fiber showed only stretching and bending of the -C-F (820-833 cm<sup>-1</sup>) of PFOS, and without detectable PS-related signals ([Fig. 2f](#fig2))<sup>[50](#ref50)</sup>. The host-guest interaction between the CsPbBr<sub>3</sub> nanocrystal and HPβCD clusters, hydrogen bonding formation between HPCD and PFOS, as well as the multifaceted functions CsPbBr<sub>3</sub>@HPβCD@PFOS fiber showed only stretching and bending of water-repellent effect are schematically illustrated in [Fig. 2g](#fig2).

#### Optical property

Incorporation of HPβCD and PFOS gradually bleached the textiles from yellow to white, and progressively enhanced the luminescent brightness (Supplementary Fig. 27), which can be attributed to effective molecular interaction and encapsulation. Specifically, all of the CsPbBr<sub>3</sub>-based fibrous films showed green PL emission, with the strongest PL intensity obtained with CsPbBr<sub>3</sub>@HPβCD@PFOS membranes upon excitation by a 420 nm laser (Supplementary Fig. 28). HPβCD and PFOS modification blue-shifted the PL maxima, which we attribute to the formation of smaller CsPbBr<sub>3</sub> nanocrystals<sup>[16](#ref16)</sup>. The modification also led to reduced PL FWHM ([Fig. 3a](#fig3)), which was concomitant with an observed enhanced homogeneity for the CsPbBr<sub>3</sub> nanocrystals, namely, uniform in size and well-dispersed in the fibrous matrix (_Fig. 1f_). The overlap of the absorption band edge and PL emission peak is effectively mitigated by HPβCD and PFOS incorporation, which is desirable to suppress self-absorption and improve luminescence. As a result, the CsPbBr<sub>3</sub>@HPβCD@PFOS fibers showed a bright and narrow-band green light emission with high color purity, regardless of excitation wavelength variation from 390 to 440 nm (Supplementary Fig. 29). The enhanced luminescent property and mechanism can be understood through monitoring the carrier dynamics by temperature-dependent PL intensities and lifetimes characterization. Compared with its CsPbBr<sub>3</sub> counterpart, the CsPbBr<sub>3</sub>@HPβCD@PFOS fibrous film exhibited a more than fourfold enhancement of radiative recombination rate (K<sub>rad</sub>) and a 25-fold improvement of PLQY (~50%) (Supplementary Table 6). In addition, the CsPbBr<sub>3</sub>@HPβCD and CsPbBr<sub>3</sub>@HPβCD@PFOS fibrous films always exhibited stronger PL intensity, narrower FWHM and longer excited-state PL lifetimes when the temperature varied from 150 K to above 390 K ([Fig. 3b-e](#fig3), Supplementary Fig. 30), suggesting significantly improved thermal stability. This result was further confirmed by temperature-dependent XRD testing, which showed that the CsPbBr<sub>3</sub>@HPβCD@PFOS fibrous film maintained its crystal structure and composition at high temperature up to 250℃ (Supplementary Fig. 31). During the temperature-dependent PL test, the PL intensities of all the PLTs gradually decreased as the temperature increased, which is a common phenomenon for luminescent materials, especially when the thermal energy is high enough to induce excitons dissociation and facilitate electron-phonon interaction, thus causing significant PL quenching<sup>[48](#ref48)</sup>. In addition, one could also notice more obvious blue-shift of PL peak when increasing the temperature from 150 to 300 K, which could be attributed to the fact that, at this low temperature zone, the thermal motion and expansion dominated, which resulted in the bandgap enlargement of semiconducting materials<sup>[52](#ref52) [53](#ref53)</sup>. To better verify the thermal stability of CsPbBr<sub>3</sub>@HPβCD@PFOS fibrous film, an additional new set of temperature-dependent PL measurements was conducted by heating the sample from 290 K (near room temperature) to 410 K and then cool down to 290 K. As a result, the PL peak did not blue-shift any more (Supplementary Fig. 32a, b). More interestingly, though one could still notice the PL quenching effect upon heating, the PL intensity was able to recover and became even stronger than before when the sample was subsequently cooled down from 410 K to 290 K (Supplementary Fig. 32c, d). This result suggested our CsPbBr<sub>3</sub>@HPβCD@PFOS fibrous film is indeed thermally stable and the PL quenching effect caused by high temperature-induced excitons dissociation is recoverable. For the temperature-dependent PL lifetimes, they also fluctuated with temperature variation. The PL lifetimes were fitted by a triexponential decay function:

$$
A(t) = A_1 \exp\left(-\frac{t}{\tau_1}\right) + A_2 \exp\left(-\frac{t}{\tau_2}\right) + A_3 \exp\left(-\frac{t}{\tau_3}\right) \quad (1)
$$

At temperatures above 360 K, the CsPbBr<sub>3</sub>@HPβCD@PFOS fibrous film showed a remarkably longer PL lifetime (i.e. 90.48 ns) than the other two candidates (i.e. 6.32 ns for CsPbBr<sub>3</sub> and 67.90 ns for CsPbBr<sub>3</sub>@HPβCD, Supplementary Fig. 30 and Tables 7-9), further verifying the better thermal stability of the former. This result highlighted the synergistic and beneficial roles of HPβCD inclusion and PFOS encapsulation in mitigating the excitons dissociation and electron-phonon interaction in CsPbBr<sub>3</sub> perovskites under high thermal stress.The exciton binding energy _E_<sub>b</sub> was calculated from the Arrhenius plot, according to the following equation:

$$
I(T) = \frac{I_0}{1 + A \exp\left(\frac{E_b}{k_B T}\right)} \quad (2)
$$

Where _I_<sub>0</sub> is the integrated PL intensity at 0 K, _K_<sub>b</sub> is the Boltzmann constant and _A_ is the Arrhenius coefficient. The CsPbBr<sub>3</sub>@HPβCD@PFOS composite film had a larger _E_<sub>b</sub> value (194.7 meV) than that of its CsPbBr<sub>3</sub> counterpart (97.75 meV) ([Fig. 3f](#fig3)). This suggested a more effective inhibition of exciton dissociation due to the synergic effects of nanoconfinement, encapsulation and special isolation induced by both HPβCD and PFOS modification, thus facilitating the radiative recombination rate and improving the luminescent brightness and PLQYs. Other factors, such as a high surface-to-volume ratio and limited carrier diffusion length of small CsPbBr<sub>3</sub> nanocrystals, suppressed ion migration from quantum dots to quantum dots, well-passivated surface trap-states through HPβCD-assisted home-guest inclusion, and reduced halide deficiency via PFOS-assisted halogen compensation<sup>[55](#ref55)</sup>, could contribute together to reduce non-radiative recombination and allow the exciton to recombine via a radiative pathway, thus emitting strong narrow luminescence from isolated crystals.

### Stability evaluation

The LHPs are notorious for their intrinsic instability that can occur through light-, thermal- and chemical-induced decomposition, which makes LHPs susceptible to PL quenching<sup>[52](#ref52) [56](#ref56) [57](#ref57)</sup>. We investigated the stability of PLTs in diverse environmental and operational settings, including UV irradiation, ambient storage or water immersion. The CsPbBr<sub>3</sub>@HPβCD@PFOS composite textile exhibited outstanding stability for exposure under 24 h continuous UV irradiation (a power density of 120 mW cm<sup>-2</sup>), over 5000 h storage in ambient air (that is, at -20–30 °C and 50–80% relative humidity) and the extrapolated time to drop down to 50% PL (_T<sub>PL</sub><sub>50</sub>_) is 14,193 h (_Supplementary Figs. 333–35_). On the one hand, this high ambient stability originates from the effective protection of the encapsulating PFOS layer that enhances the hydrophobicity of the fibrous film and prevents invasion of perovskite by ambient oxygen and water, thus effectively circumventing PL quenching caused by composition decomposition or interaction with external agents in the surrounding environment. On the other hand, the CsPbBr<sub>3</sub> nanocrystals were well-immobilized and stabilized in the polymeric matrix and HPCD cavities through host-guest inclusion and interaction, and hence the ion diffusion was effectively suppressed, accounting for the substantially extended lifespan under UV light irradiation or thermal stress.

#### Applications of PLTs

For conventional LHP-based light-emitting devices, nanocrystals with different emission wavelengths are deposited on small-size, rigid substrates, and patterning is very difficult. Electrospinning polymer@perovskite@cyclodextrin@silane composites allow for application in high-resolution patterned displays with bright luminescence and wide color gamut. To demonstrate the versatility of weaving color-tunable PLTs, all-inorganic CsPb(Cl/Br)<sub>3</sub> and CsPb(Br/I)<sub>3</sub>-based PLTs were fabricated via a similar composite methodology and electrospinning process (see the details in the "Methods" of Supplementary [Materials](#Materials)). [Figure 4a, b](#fig4) shows large-area, patterned perovskite fluorescent displays (10 cm × 10 cm) of different colors (i.e. blue, green and red) that exhibiting excellent uniformity and brightness. It is worth pointing out the red perovskite composite fibrous film also showcased good light stability, which can preserve 73.2% of initial PL intensity after UV light irradiation for 12 h (Supplementary Fig. 36). Through combining commercially available BaMgAl<sub>10</sub>O<sub>17</sub>:Eu blue-emitting powder, KSF (K<sub>2</sub>SiF<sub>6</sub>:Mn<sup>4+</sup>) red phosphor, CsPbBr<sub>3</sub>@HPβCD@PFOS and a UV chip, our demonstrated monolithic composites can be applied to fabricate white LEDs, showing a color temperature of 6388K and a color-rendering index of 72.5. The Commission International L'Eclairage (1931CIE) chromaticity coordinates are (0.316, 0.318) ([Fig. 4c](#fig4)). Simultaneously, the white LEDs can also be fabricated by stacking all PLTs that emitted blue, green and red light (see Supplementary Fig. 37), which showed a color temperature of 8079 K and a color-rendering index of 67.5. The Commission International L'Eclairage (1931CIE) chromaticity coordinates are (0.2822, 0.3421). Given that the woven PLTs are flexible, lightweight, durable, and have fascinating luminescent properties and robust mechanical strength (Supplementary Movie # 2), we envision a great potential for them to be used as wearable luminescent clothes in marine rescue or night work safety. As a proof-of-concept, we demonstrated a life jacket with a large-area (10 cm × 22 cm) "SOS" pattern and other sheets sewed on it ([Fig. 4d](#fig4)), which could send a macroscopic SOS signal when people are encountering danger in a marine environment.
