Repository: stefan-ysh/tian-group

# Tian Group Website

**Tian Group Website** 是一个基于 **[NextJS](https://nextjs.org/) + [Tailwind CSS](https://tailwindcss.com/)** 开发的研究组官方网站，旨在展示Tian Group的研究成果、团队成员和最新动态。

## 特点

- ✅ 使用 **Next.js** 构建的现代化网站，支持服务端渲染和静态生成
- ✅ 使用 **Tailwind CSS** 进行样式设计，支持**Dark mode**
- ✅ **统一的内容管理系统**，通过Markdown文件管理所有内容
- ✅ **可复用组件架构**，包括新闻时间线、发布内容筛选等功能
- ✅ **优化的图像处理**和**字体加载**
- ✅ **移动端响应式设计**，在各种设备上提供良好的用户体验
- ✅ **SEO友好**的内容组织和元数据管理

## 项目结构

项目的主要结构如下:

```
/
├── app/
│   ├── (group)
│   │   ├── members
│   │   └── gallery
│   ├── (publications)
│   │   └── publications
│   ├── (homepage)
│   │   └── page.js
│   ├── layout.js
│   └── loading.js
├── public/
│   └── images/
├── src/
│   ├── assets/

File: src/content/publications/Multidentate Chelation Heals Structural Imperfections for Minimized Recombination Loss in Lead‐Free Perovskite Solar Cells.md (part 1 of 2)
---
publishDate: 'Sep 2022'
title: 'Multidentate Chelation Heals Structural Imperfections for Minimized Recombination Loss in Lead‐Free Perovskite Solar Cells'
description: |
  Tin‐based perovskite solar cells (Sn‐PSCs) have emerged as promising environmentally viable photovoltaic technologies, but still suffer from severe non‐radiative recombination loss due to the presence of abundant deep‐level defects in the perovskite film and under‐optimized carrier dynamics throughout the device. Herein, we healed the structural imperfections of Sn perovskites in an “inside‐out” manner by incorporating a new class of biocompatible chelating agent with multidentate claws, namely, 2‐Guanidinoacetic acid (GAA), which passivated a variety of deep‐level Sn‐related and I‐related defects, cooperatively reinforced the passivation efficacy, released the lattice strain, improved the structural toughness, and promoted the carrier transport of Sn perovskites. Encouragingly, an efficiency of 13.7 % with a small voltage deficit of ≈0.47 V has been achieved for the GAA‐modified Sn‐PSCs. GAA modification also extended the lifespan of Sn‐PSCs over 1200 hours.
image: 'https://s2.loli.net/2025/01/21/gXwoCu4csGNnQKV.png'
link: 'http://dx.doi.org/10.1002/anie.202209464'
author:
  [
    Gengling Liu,
    Yang Zhong,
    Wenhuai Feng,
    Meifang Yang,
    Guo Yang,
    JunXing Zhong,
    Tian Tian,
    JianBin Luo,
    Junlei Tao,
    Shaopeng Yang,
    XuDong Wang,
    Licheng Tan,
    Yiwang Chen*,
    WuQiang Wu*,
  ]
journal: 'John Wiley & Sons'
journalShort: 'Wiley'
tags: [markdown, blog]
---

<script>
  import Image from 'next/image'
</script>

## Multidentate Chelation Heals Structural Imperfections for Minimized Recombination Loss in Lead‐Free Perovskite Solar Cells

Published at: _[**Wiley**](http://dx.doi.org/10.1002/anie.202209464)_

Gengling Liu, Yang Zhong, Wenhuai Feng, Meifang Yang, Guo Yang, JunXing Zhong, Tian Tian, JianBin Luo, Junlei Tao, Shaopeng Yang, XuDong Wang, Licheng Tan, Yiwang Chen*, WuQiang Wu*

<Image src="https://s2.loli.net/2025/01/21/gXwoCu4csGNnQKV.png" alt="Multidentate Chelation Heals Structural Imperfections for Minimized Recombination Loss in Lead‐Free Perovskite Solar Cells" width={1000} height={1000} class="mx-auto my-0 w-full max-w-lg" width={1000} height={1000} />

<div class="abstract">
  <h3>ABSTRACT</h3>
  Tin-based perovskite solar cells (Sn-PSCs) have emerged as promising environmentally viable photovoltaic technologies, but still suffer from severe non-radiative recombination loss due to the presence of abundant deep-level defects in the perovskite film and under-optimized carrier dynamics throughout the device. Herein, we healed the structural imperfections of Sn perovskites in an “inside-out” manner by incorporating a new class of biocompatible chelating agent with multidentate claws, namely, 2-Guanidinoacetic acid (GAA), which passivated a variety of deep-level Snrelated and I-related defects, cooperatively reinforced the passivation efficacy, released the lattice strain, improved the structural toughness, and promoted the carrier transport of Sn perovskites. Encouragingly, an efficiency of 13.7% with a small voltage deficit of ≈0.47 V has been achieved for the GAA-modified SnPSCs. GAA modification also extended the lifespan of
Sn-PSCs over 1200 hours.
</div>

### Introduction

Metal halide perovskite solar cells (PSCs) have emerged as one of the most promising photovoltaic (PV) technologies due to their high-efficiency, low-cost and ease of solution processability.<sup>[1-3](#ref1)</sup> Just within a short period of time, the power conversion efficiencies (PCEs) of PSCs have been elevated from 3.8% to a certified value of 25.7%.<sup>[4](#ref4)</sup> More and more interest from both academic and industrial communities has been aroused, aiming to revolutionize the pathway towards more affordable electricity and new-generation PV products. However, the state-of-the-art, high-performing PSCs all contain toxic lead (Pb), which is unfriendly to the environment and human health, thus limiting the practical application of perovskite PVs.<sup>[5-7](#ref7)</sup> To address this issue, a great deal of research efforts have been made on exploring some Pb-free analogues, such as antimony (Sb)-based, bismuth (Bi)-based, germanium (Ge)-based and tin (Sn)-based perovskites.<sup>[8](#ref8)</sup> <sup>[9](#ref9)</sup> <sup>[10](#ref10)</sup> <sup>[11](#ref11)</sup> <sup>[12](#ref12)</sup> Among them, Sn-based perovskites have been regarded as one of the most prospective non-toxic light absorber candidates due to their prominent electronic structures and optoelectronic properties, which showcased great potential to approach the Shockley-Queisser limit of single junction solar cells.<sup>[13,14](#ref13)</sup>Until now, the PCEs of Sn-based PSCs (Sn-PSCs) have been lifted to exceed 14 %, by means of composition tailoring,<sup>[15](#ref15)</sup> <sup>[16](#ref16)</sup> interface modification,<sup>[17,18](#ref18)</sup> additive engineering,<sup>[19-21](#ref19)</sup> and processing optimization.<sup>[22-25](#ref25)</sup> However, one could notice most of the state-of-the-art Sn-PSCs still suffered from unsatisfying photovoltage (V<sub>oc</sub>, normally <0.9 V) and fill factor (FF, normally <0.72), which largely limited the further enhancement of device performance.

Sn perovskite is notorious for its uncontrolled crystal-lization kinetics and easy oxidation from Sn<sup>2+</sup> to Sn<sup>4+</sup>, which results in the formation of low-quality Sn perovskite films with undesirable lattice distortion and abundant structural imperfections.<sup>[26](#ref26)</sup> <sup>[29](#ref26)</sup> In general, there are several types of defects commonly found in Sn-based perovskites, including vacancies (i.e. V<sub>Sn</sub> and V<sub>p</sub>), interstitials (i.e. Sn, and I<sub>Sn</sub>) and antisite occupations (i.e. Sn<sub>I</sub> and I<sub>Sn</sub>).<sup>[30](#ref30)</sup> The previously reported strategies mainly focused on suppressing the formation of Sn vacancies (V<sub>Sn</sub>) at the grain boundaries and/or on the film surface via employing passivation molecules (i.e. ammonium thiocyanate (NH<sub>4</sub>SCN), acetic acid (HAc) or ethylenediammonium diiodide (EDAI<sub>2</sub>), etc) or reducing agents (i.e. SnF<sub>2</sub>, 4-acetamidophenol (AP), hydroquinone sulfonic acid (KHQSA) or Sn powder, etc.).<sup>[19](#ref19)</sup> <sup>[31](#ref31)</sup> <sup>[32](#ref32)</sup> <sup>[33](#ref33)</sup> <sup>[34](#ref34)</sup> <sup>[35](#ref35)</sup> <sup>[36](#ref36)</sup> <sup>[37](#ref37)</sup> In addition to V<sub>Sn</sub>, other types of deep-level traps such as Sn<sub>antisite</sub> and I<sub>Sn</sub> antisite, which easily formed within the internal lattice, are also the dominant non-radiative recombination centers in Sn-based perovskite films.<sup>[38](#ref38)</sup> However, the significance of simultaneously passivating all of these detrimental point defects seems to be neglected. Lowering the dimensionality by constructing two dimension/three dimension (2D/3D) heterojunctions is another way to stabilize the Sn perovskites and improve V<sub>oc</sub>. But it often came at a cost of sacrificing photocurrent density (J<sub>sc</sub>) and FF owing to the uncontrolled phase distribution and crystal orientation of 2D components, which is adverse to charge transfer throughout the perovskite film thickness.<sup>[17](#ref17)</sup> <sup>[22](#ref22)</sup> Therefore, it is highly desirable to explore a feasible approach that could concurrently passivate multiple types of deep-level defects and optimize the carrier dynamics, thus largely minimizing non-radiative recombination loss and achieving high-voltage Sn-PSCs with minimal voltage deficit.

In this work, we reported an intriguing inside-out healing strategy that could thoroughly heal the structural imperfections from the internal bulk to the surface of Sn perovskite films, which effectively passivates multiple intrinsic deep-level defects, especially the commonly neglected Sn<sub>antisite</sub>, Isn<sub>antisite</sub>, via introducing a biocompatible, multidentate chelator, namely, 2-Guanidinoacetic acid (GAA). We identified the synergic roles of amino and carbonyl functional groups in modulating crystallization kinetics, mitigating lattice distortion and manipulating carrier transport dynamics of Sn perovskite films and devices. Capitalized on these multifaceted advantages, the GAA-modified Sn-PSCs achieved a champion PCE of 13.70%, and yielded an inspiring V<sub>oc</sub> of 0.93 V and a FF as high as 0.75. The target device showed remarkable long-term stability, which maintained nearly 93% of its initial PCE after 1200 hours storage in inert gas atmosphere.

### Results and Discussion

It is well-known that the presence of multiple types of defects in solution-processed polycrystalline perovskite films will incur undesirable non-radiative recombination, which is detrimental to the device performance.<sup>[39](#ref39)</sup> We firstly identified several types of intrinsic Sn-related and I-related defects (i.e. V<sub>Sn</sub>, V<sub>I</sub>, Sn<sub>I</sub> antisite (V<sub>I</sub> is occupied by Sn) and I<sub>Sn</sub> antisite defects (V<sub>Sn</sub> is occupied by I)) with different formation energies in Sn-based perovskites via density functional theory (DFT) calculations.<sup>[40](#ref40)</sup> The calculated defect formation energies (DFEs) of V<sub>Sn</sub>, V<sub>I</sub>, Sn<sub>I</sub> and I<sub>Sn</sub> are 5.27 eV, 3.64 eV, ~1.32 eV and 3.51 eV, respectively (Figure 1a). Specifically, the DFE of Sn<sub>I</sub> antisite defects is among the lowest value in these four types of defects, suggesting the dominant proportion of Sn<sub>I</sub> antisite defects in the whole defect profile of Sn perovskites, and effective passivation of them is imperative. Inspired by the functions of biocompatible GAA molecules in well-shaping the body muscles and facilitating their energy metabolism,<sup>[41](#ref41)</sup> we expected the GAA molecules are capable of improving the structural toughness of Sn perovskites and reinforcing their capacity for more efficient solar energy conversion. GAA, a kind of multidentate chelator, possesses an ideal molecular configuration that contains a variety of functional groups, including carbonyl (C=O) and multiple amino groups (Figure S1), which is able to strengthen the passivation efficacy via forming coordination bonds and establishing hydrogen interaction with multiple species in Sn perovskites.<sup>[7](#ref7)</sup> GAA incorporation and modification to a different extent increased the DFEs of V<sub>Sn</sub>, V<sub>I</sub>, Sn<sub>I</sub> and I<sub>Sn</sub> to 5.59 eV, 3.79 eV, ~0.92 eV and 4.21 eV, respectively (Figure 1b, Figure S2), indicating the universal passivation effect of GAA on multiple types of Sn-related and I-related defects in target Sn perovskite film, especially for the Sn<sub>I</sub> and I<sub>Sn</sub> antisite defects. It should be noted that the interaction between different function groups or between polyatomic ions in one molecular additive/ingredient (i.e. multidentate molecules or polyatomic pseudo halides, etc) should be carefully tailored, which plays a critical role in affecting the defect passivation efficacy and longevity.<sup>[42](#ref42)</sup> <sup>[43](#ref43)</sup> We then further analyzed and schematically illustrated the interaction mode and mechanism between different functional groups of GAA and Sn perovskite (Figure 1c). The Lewis base-typed “electron-donating” -NH<sub>2</sub> and C=O groups in GAA could both form coordination bonds with undercoordinated Sn<sup>2+</sup> ions in perovskites. Specifically, the -NH<sub>2</sub> group showcased a larger interaction energy to the Sn perovskite than that of C=O counterpart (i.e. ~0.87 eV vs. ~0.34 eV, Figure S3).<sup>[44](#ref44)</sup> In addition, the C=O group could interact with antisite Sn, while the neighboring N–H could also interact with the I<sup>-</sup> of SnI<sub>6</sub> octahedron through hydrogen bonding.<sup>[45](#ref45)</sup> These favorable chemical interactions between GAA molecules and Sn perovskites can be experimentally confirmed by the peak shift of Sn 3d and I 3d signals in X-ray photoelectron spectroscopy (XPS) spectra (Figure S4). It is reported that the lone electron pair outside of the -NH<sub>2</sub> and C=O groups could localize the electron density around Sn<sup>2+</sup> for retarding its oxidation.<sup>[36](#ref36)</sup> In our case, the GAA passivation dramatically reduced the Sn<sup>4+</sup> content of film surface from 15.9 % to 9.2 % (Figure 1d), which suggested the excellent antioxidation capability of GAA molecules, thus remarkably suppressing the formation of Sn vacancies in the resultant perovskite film. We also revealed that the antioxidation effect of GAA could be implemented throughout the whole perovskite film, namely, from top surface to internal bulk. This is confirmed by the depth-profiling XPS test, which consistently showed much smaller Sn<sup>4+</sup>/Sn<sup>2+</sup> ratio in the GAA-modified perovskite film (Figure S5 and S6). The GAA incorporation also has a positive effect on improving the air stability of the as-prepared Sn perovskite precursor solutions. Upon intentional exposure in ambient air, the control perovskite ink quickly turned into dark red color owing to the rapid Sn<sup>2+</sup> oxidation, while the GAA-incorporated perovskite ink remained the same color after 15 min (Figure S7), reaffirming the antioxidation capability of GAA molecules even in the solvent medium. It is deduced that the GAA could strongly interact with the Sn<sup>2+</sup> species in the Sn perovskite precursor, which effectively retard the oxidation of Sn<sup>2+</sup> ions. The time-of-flight secondary ion mass spectroscopy (ToF-SIMS) tests further confirmed the molecular distribution of GAA throughout the perovskite film thickness, especially in the bulk region (Figure S8), which is consistent with the result from the XPS depth profile and indicates the great promise of GAA modification and passivation of Sn perovskite films via an intriguing inside-out manner. The Sn-based perovskites often exhibited severe self p-doping characteristic due to the presence of high Sn<sup>4+</sup> contents, which would to some extent unbalance the carrier transport and collection, thus aggregating the charge recombination.<sup>[46](#ref46)</sup> We found that the GAA modification is able to de-dope the pristine Sn perovskite film and make it to be more n-type, as is evidenced by higher surface potential (Figure S9). This result again confirmed the antioxidation function of GAA molecules and their capability of mitigating the self p-doping effect. Distinguished to other reported additives with large molecular size that mainly stabilized the Sn<sup>2+</sup> and reduced the Sn vacancies on the perovskite film surface, the GAA with appropriate molecular size is expected to be also fit into the internal lattice and regulate the crystallization process for suppressing the formation of both Sn- and I-related antisite defects. The robust chemical interaction between GAA and perovskites also helped to reduce the halide deficiency. Specifically, the GAA-modified perovskite film maintained a higher I/Sn atomic ratio (2.54:1), which is closer to that of theoretically stoichiometric value (2.85:1) of our employed 2D/3D Sn perovskites (PEA<sub>0.15</sub>FA<sub>0.85</sub>SnI<sub>2.85</sub>Br<sub>0.15</sub>). In contrast, the control sample showed a considerable halide deficiency with a low I/Sn atomic ratio of only 1.60:1 (Figure 1e). The remarkably reduced halide deficiency of GAA-modified perovskite film can be mainly attributed to the effective suppression of I-related antisite defects, rather than the I-related vacancies. This indicated the halide deficiency in Sn perovskite is not mainly come from the escape of halide ions under thermal stress, since the annealing treatment is only conducted at 80°C for 10 min. Instead, one should pay particular attention to normalize the coordination between metal ions and halide ions, which is conducive to suppress the formation of the Sn-related and I-related antisite defects, reduce the halide deficiency and stabilize the lattice of Sn perovskites. Overall, the cooperative multisite interaction and synergistic passivation effect induced by the multidentate functional groups in GAA with an optimal molecule configuration could thoroughly heal the structural imperfections in Sn perovskites and remarkably enhance the passivation efficacy, which is beneficial to improve the device performance of Sn-PSCs.

<a id="fig1"></a>
<Image src="https://s2.loli.net/2025/01/20/TvSh8AWYsm1BiqF.png" alt=" Chemical structure of (a) PTAA and (b) 2PACz" class="mx-auto my-0 w-full max-w-lg" width={1000} height={1000} />

<div class="text-xs">
<b>Figure 1</b> |
<br />
a) Illustration of the crystallographic defects including V<sub>Sn</sub>, V<sub>I</sub>, Sn<sub>I</sub>, I<sub>Sn</sub>, and their corresponding DFEs.
<br />
b) The comparison of DFEs of different defects for control and GAA-modified Sn perovskite.
<br />
c) Schematic illustration of defect profile in pristine Sn perovskite film with a variety of Sn or I-related defects, and the inside-out passivation and stabilization of Sn perovskite via GAA interaction and modification.
<br />
d) XPS spectra of Sn 3d and e) the atomic ratio of I/Sn for the control and GAA-modified Sn perovskite films.
</div>

Subsequently, we further investigated the effect of GAA modification on the crystal structure, crystallinity and morphology of Sn perovskite films. The X-ray diffraction (XRD) results revealed that, relative to the control sample, the GAA incorporation remarkably improved the crystallinity of the perovskite film and facilitated its crystal growth along the (h00) orientation (Figure S10). Interestingly, one can notice that there is a XRD signal shown at a 2θ degree of 5.4° for the control perovskite film, possibly corresponding to the formation of 2D PEA<sub>2</sub>SnI<sub>4</sub> (n=1). In contrast, this signal disappeared and another XRD peak showed up at a 2θ degree of 3.9°, which could be indexed as quasi-2D perovskites (i.e. PEA<sub>2</sub>FASn<sub>2</sub>I<sub>7</sub>) with higher n values, namely, n=2 (Figure 2a). This result suggested the incorporated GAA molecules are able to modulate the crystallization kinetics, regulate the phase distribution and optimize the crystal orientation of 2D/3D structured Sn perovskites, especially tuning the quantum-well structure of low-dimensional perovskite components, thus affecting the carrier transport dynamics.<sup>[24,47]</sup> We implemented grazing-incidence wide-angle X-ray scattering (GIWAXS) technique to further verify the effect of GAA on modulating crystallization behavior of Sn-based perovskites. As illustrated in Figure 2b and c, the GIWAXS pattern of the control perovskite film exhibited some dispersive Debye-Scherrer rings corresponding to (100) and (200) crystal planes.<sup>[48](#ref48)</sup> In contrast, the GAA-modified perovskite film showed concentrated Bragg spots with reinforced intensity at similar positions, which further confirmed the preferential crystal growth of perovskite along the (h00) orientation. Introducing a small amount (i.e. 0.01 mM) of GAA slightly improved the light absorption capability of resultant perovskite film owing to its improved quality (Figure S11). The top-view and cross-sectional scanning electron microscopy (SEM) images of the perovskite films with or without GAA modification have been investigated. The control perovskite film presented abundant randomly distributed pin-holes, while the GAA-modified perovskite film exhibited a relatively dense morphology with reduced pin-holes (Figure S12). Note, the Sn perovskite film modified with moderate concentration of GAA (i.e. 0.01 mM) showcased the optimal film quality with both high crystallinity and good surface coverage. Moreover, the GAA-perovskite film exhibited distinctly ordered distribution of crystals, whereas the control perovskite film presented multilayered crystals with random orientation (Figure 2d and e). All these results revealed that GAA played positive roles on the crystallization modulation and defect management of Sn perovskite, which could effectively inhibit non-radiative recombination and facilitate carrier transport within the perovskite films and corresponding devices, as will be discussed latter.

<a id="fig2"></a>
<Image src="https://s2.loli.net/2025/01/21/F2pc5BjG8eDTmyV.png" alt=" Chemical structure of (a) PTAA and (b) 2PACz" class="mx-auto my-0 w-full max-w-lg" width={1000} height={1000} />

<div class="text-xs">
<b>Figure 2</b> |
  <br />
  a) XRD patterns of the control and GAA-modified Sn perovskite films.
  <br />
  GIWAXS patterns of b) control and c) GAA-modified Sn perovskite films.
  <br />
  Cross-sectional SEM images of d) control and e) GAA-modified Sn perovskite devices.
  <br />
  PL mappings of f) control and g) GAA-modified perovskite films deposited on glass substrates.
  <br />
  h) TRPL decay of control and GAA-modified Sn perovskite films.
</div>

To better understand the beneficial roles of GAA modification on improving the optoelectronic properties of Sn perovskite films, we carried out a series of optical characterizations for the control and GAA-modified perovskite films. Specifically, the confocal photoluminescence (PL) mapping images showed a stronger PL intensity in GAA-modified perovskite film, relative to that of the control film (Figure 2f and g). Similar trend has been observed in steady-state PL intensity spectra, with the 0.01 mM GAA-modified perovskite film exhibiting the strongest PL intensity (Figure S13). Besides, the time-resolved PL (TRPL) decay characterizations showed a prolonged PL lifetime of 3.60 ns for the GAA-modified perovskite film (Figure 2h), which is approximately 3-folds longer than that of the control perovskite film (1.35 ns, Figure 2h and Table S1). The enhanced PL intensity and extended PL lifetime can be ascribed to abovementioned improved quality of perovskite film with GAA modification and passivation.

It is well-known that the residual tensile strain (σ) is easily formed during the crystallization process of perovskite films, which plays a key role in affecting the device performance, especially the stability of PSCs.<sup>[32](#ref32)</sup> Just like strengthening the muscles of human beings via the assist of biocompatible GAA molecules, we expect the GAA additives could also be capable of manipulating the residual strain of the perovskite films at a macroscopic level. We thus analyzed the residual strain of the Sn perovskite films using grazing incidence x-ray diffraction (GIXRD) characterizations. The GIXRD peak of the control perovskite film steadily shifted to a lower angle as the instrumental tilt angle (Ψ) goes from 0° to 20°, and the corresponding fitted 2θ-Sin<sup>2</sup>(Ψ) line displayed a steep slope, suggesting the presence of considerable tensile strain within the crystal lattice of perovskite, thus causing severe lattice distortion (Figure 3a).<sup>[49](#ref49)</sup> Surprisingly, the residual strain has been substantially released in the GAA-modified perovskite film, as is evidenced by mitigated GIXRD peak shift and flatten slope of corresponding 2θ-Sin<sup>2</sup>(Ψ) curve (Figure 3b, c and d). To better understand the GAA-assisted strain regulation mechanism at an atomic scale, we calculated the Sn-I spacing in perovskite lattice with or without GAA interaction and modification. As a result, the Sn-I spacing of perovskite lattice decreased from 3.12 Å to 3.02 Å upon GAA anchoring, a hint of inhibited lattice expansion and thus mitigated lattice distortion (Figure 3e).

To gain deep insights into the ultrafast photo-excited carrier transfer dynamics at the relevant interfaces within the devices at a timescale of picoseconds, we further conducted the femtosecond transient absorption spectroscopy (fs-TA) measurements for the multilayer stack with the perovskite film sandwiched between PEDOT:PSS and ICBA (Figure 4a). The contour plots of the TA spectra for both the control and GAA-modified samples showed two distinct ground-state bleaching (GSB) peaks at ~640 nm and ~770 nm, which corresponded to the transient bleaching of 2D and 3D perovskites, respectively.<sup>[33](#ref33)</sup> In general, the intensity of GSB reflects the photo-induced carrier population in the conduction and valence bands of perovskite, and hence the charge transfer dynamics from perovskite to adjacent contact carrier transport layer can be monitored visually by observing the quenching rates of GSB signal. As compared to the control sample, a more promptly faded GSB signal has been observed in the contour plot of the GAA-modified sample (Figure 4b and c), suggesting more efficient extraction of the photogenerated electrons from GAA-modified perovskite layer to the adjacent carrier transport layers.<sup>[50](#ref50)</sup> <sup>[51](#ref51)</sup> The GSB peak intensity at the same delay time of the GAA-modified sample appeared to be much weaker, relative to the control counterpart (Figure 4d and e), which is in good agreement with the results of contour plots of the TA spectra. The GSB decay kinetics have been further interpreted by three exponential fitting to understand the charge transfer and carrier recombination dynamics. First, we individually analyzed the GSB decay kinetics of 2D or 3D perovskite components, and the fitted decay lifetimes have been summarized in Table S2. Several previous works have demonstrated the favorable energy transfer from 2D to 3D perovskite phase, and the 3D phase is primarily responsible for transporting the collected and/or photo-generated carriers to the adjacent contacts.<sup>[52](#ref52)</sup> <sup>[53](#ref53)</sup> <sup>[54](#ref54)</sup> In our case, the decay lifetime of the 2D phase in GAA-modified sample is almost 2-fold faster than that of the control sample (5509.6 ps vs. 11346.2 ps, Figure S14), suggesting more efficient energy transfer to 3D components. This can be attributed to the precise control of the layer number distribution (i.e. obtaining higher n values) and rational modulation of crystal orientation in 2D perovskite structures with the assist of GAA modification, which strongly weakened the quantum hydrazine domain-limiting effect and facilitated the charge transfer in 2D/3D perovskite. In terms of the 3D perovskite phase, the carrier dynamics can be interpreted to three processes. Specifically, τ<sub>1</sub> reflected the charge transfer process from 3D perovskite to adjacent contacts, τ<sub>2</sub> was related to the energy received from the 2D perovskite phase, and τ<sub>3</sub> could be correlated to the process of trap-assisted carrier recombination within perovskite.<sup>[55](#ref55)</sup> As a result, one could observe the remarkable decrease of τ<sub>1</sub> and increase of both τ<sub>2</sub> and τ<sub>3</sub> for GAA-modified sample (Table S2), indicating the GAA modification could ensure efficient energy transfer from 2D phase to 3D components, boost the charge extraction and collection to adjacent carrier transport layers, as well as prolong the carrier recombination lifetime in target 2D/3D Sn perovskite structures. Overall, the GAA-modified sample showcased accelerated charge transfer rate than that of the control sample, regardless of 2D or 3D perovskite components (i.e. 801.9–5509.6 ps vs. 1269.4–11346.2 ps) (Figure 4f and Figure S14). All above results verified the beneficial roles of GAA-assisted chemical modification and passivation on accelerating carrier extraction and collection through well-integrated 2D/3D Sn perovskites with improved crystallinity and preferable orientation, well-controlled phase distribution, optimized quantum-well structures and favorable energy transfer, released lattice strain, as well as universal defect passivation, thereby enormously minimizing the nonradiative recombination loss. In contrast, the control Sn perovskite sample exhibits disordered crystal orientation and uncontrolled phase distribution, which would induce unfavorable recombination pathways and incur severe nonradiative recombination loss (Figure [4g](#fig4) and [h](#fig4)).

<a id="fig3"></a>
<Image src="https://s2.loli.net/2025/01/21/VvQf8lHjMwixSZX.png" alt="fig3" class="mx-auto my-0 w-full max-w-lg" width={1000} height={1000} />

<div class="text-xs">
<b>Figure 3</b> |
<br />
The GIXRD diffraction peaks in the condition of φ = 1° shift as instrumental Ψ values goes from 0° to 20° for (a) control and b) GAA-modified perovskite films.
<br />
c) Linear fit of 2θ–Sin<sup>2</sup>(Ψ) of the corresponding perovskite films.
<br />
d) Schematic of the tensile strain and lattice distortion conditions for the Sn perovskite before and after GAA modification.
<br />
e) DFT calculations of Sn–I spacing in Sn perovskite lattice with or without GAA anchoring.
</div>

<a id="fig4"></a>
<Image src="https://s2.loli.net/2025/01/21/2qz7gj6GfV3UR8x.png" alt="fig4" class="mx-auto my-0 w-full max-w-lg" width={1000} height={1000} />

<div class="text-xs">
<b>Figure 4</b> |
<br />
 a) Schematic of the multilayer stacks (ITO/PEDOT:PSS/Perovskite/ICBA) for the TA measurement, where a 400 nm pump pulse generated by a fs-laser was used to probe the TA signal.
<br />
 The contour plot and delay time-dependent TA spectra of (b), (d) control device and (c), (e) GAA-modified device.
 f) Dynamic TA decay of 3D perovskite phase probed at the GSB peak of ~769 nm for the control and GAA-modified perovskite devices.
 <br />
 Sketch showing the charge transport and recombination behavior in g) control and h) GAA-modified perovskite films.
</div>

We fabricated the Sn-PSCs with the device architectures of indium-doped tin oxide (ITO)/PEDOT:PSS/Sn perovskite (with or w/o GAA)/ICBA/bathocuproine (BCP)/Ag (Figure 5a). The current density-voltage (J–V) curves of the PSCs based on the control and GAA-modified perovskite films were displayed in Figure 5b, and the corresponding photovoltaic parameters were summarized in Table 1. The control device exhibited a champion PCE of 9.34 %, accompanied by an open-circuit voltage (V<sub>oc</sub>) of 0.83 V, a short-circuit current (J<sub>sc</sub>) of 17.08 mA cm<sup>-2</sup> and a fill factor (FF) of 65.7 %, as well as a severe hysteresis. Encouragingly, incorporating a trace amount of GAA additives to the perovskite ink is able to improve all the photovoltaic parameters and overall device performances. Typically, the optimal concentration of GAA was determined to be 0.01 mM (Figure S15 and Table S3), which enabled to deliver a champion PCE of 13.70 % with a negligible J–V hysteresis, accompanied by a V<sub>oc</sub> of 0.93 V, a J<sub>sc</sub> of 19.66 mA cm<sup>-2</sup> and a FF of 74.9 %, which is approximately 47 % higher than that of the control device. Obviously, the remarkable enhancement of overall device performance of Sn-PSCs with GAA modification can be attributed to the concurrent improvement of _J<sub>sc</sub>_, _V<sub>oc</sub>_ and FF. Specifically, the _J<sub>sc</sub>_ and FF enhancement can be mainly ascribed to the facilitated carrier extraction and collection owing to the improved quality of GAA-modified Sn perovskite film with improved crystallinity, favorable crystal orientation, as well as balanced carrier separation and transport.

<a id="fig5"></a>
<Image src="https://s2.loli.net/2025/01/21/xfAoJVhEBYSTzMu.png" alt="fig5" class="mx-auto my-0 w-full max-w-lg" width={1000} height={1000} />

<div class="text-xs">
<b>Figure 5</b> |
<br />
a) Schematic illustration of the device architecture of Sn-PSC.
<br />
b) J–V curves of the Sn-PSCs without or with GAA modification.
<br />
c) EQE spectra and integrated J<sub>sc</sub> values of the Sn-PSCs with or without GAA modification.
<br />
d) Dark J–V curves of the PSCs with or without GAA modification.
<br />
e) SCLC measurement of the trap-state density for the control and GAA-modified perovskite films. Inset shows the architecture of electron-only devices.
<br />
f) Stabilized current density and PCE of the GAA-modified Sn-PSCs operated at the maximum power point of 0.77 V.
<br />
g) PCE distribution histogram of 25 devices without or with GAA modification.
<br />
h) Trace of long-term stability for Sn-PSCs without or with GAA modification upon storage in inert gas environment.
</div>

**Table 1:** Summarized photovoltaic parameters of the Sn-PSCs with or without GAA modification under AM 1.5G one sun irradiation (100 mW cm<sup>-2</sup>).

| PSCs     | Scan direction | V<sub>oc</sub> [V] | J<sub>sc</sub> [mA cm<sup>-2</sup>] | FF [%] | PCE [%] | Average PCE [%] |
| -------- | -------------- | ------------------ | ----------------------------------- | ------ | ------- | --------------- |
| Control  | Forward        | 0.83               | 17.08                               | 65.7   | 9.34    | 7.90 ± 1.14     |
|          | Reverse        | 0.83               | 15.92                               | 61.6   | 8.13    |                 |
| with GAA | Forward        | 0.93               | 19.666                              | 74.9   | 13.70   | 12.29 ± 0.84    |
|          | Reverse        | 0.93               | 19.62                               | 74.4   | 13.57   |                 |

Note: the average PCE is determined by at least 25 devices for each conditin.

The external quantum efficiency (EQE) spectra were measured to check the reliability of the enhanced photo-current. As compared to the control counterpart, the GAA-modified Sn-PSCs exhibited higher EQE values over the wavelength region from 350 nm to 850 nm, corresponding to higher integrated current density (i.e. 19.25 mA cm<sup>-2</sup> vs. 16.11 mA cm<sup>-2</sup>, Figure 5c), which is in good accordance with the _J<sub>sc</sub>_ obtained from the J–V curves. The GAA-modified device showcased a lower leakage current and more efficient carrier injection rate than that of the control device (Figure 5d), further verifying the reduced shunting paths and facilitated charge extraction benefited from the better morphology of perovskite film with improved surface coverage and optoelectronic properties.<sup>[55](#ref55)</sup> We attributed the considerable enhancement of _V<sub>oc</sub>_ by ≈100 mV to the effective passivation of multiple types of deep-level defects in an universal manner and inhibition of Sn<sup>2+</sup> oxidation with the assist of biocompatible multidentate GAA chelators, which is beneficial to greatly reduce the non-radiative recombination and promote the device performance of resultant Sn-PSCs. We quantified the defect state density of the Sn perovskite film with or without GAA passivation by using the space charge limited current (SCLC) technique. The electron-only device featuring an architecture of ITO/SnO<sub>2</sub>/Sn perovskite (with or w/o GAA)/ICBA/Ag has been employed in SCLC measurement (inset in Figure 5e). As a result, the _V<sub>TFL</sub>_ (onset voltage of trap-filled limit region) and trap density (_N<sub>t</sub>_) can be determined and calculated using the following Equation (1):<sup>[56](#ref56)</sup>

$$
N_t = \frac{2 \varepsilon_0 \varepsilon_r V_{TFL}}{q L^2} \tag{1}
$$

where _L_, _ε<sub>0</sub>_ and _ε_ denote the thickness(≈250 nm), vacuum permittivity, and dielectric constant of the perovskite film, respectively. Specifically, the GAA-modified device showed a smaller _V<sub>TFL</sub>_ of 0.42 V than that of the control device (0.55 V). The _N<sub>t</sub>_ values of GAA-passivated device (9.80×10<sup>15</sup> cm<sup>-3</sup>) is approximately one fourth lower than that of the control counterpart (1.28×10<sup>16</sup> cm<sup>-3</sup>) Figure [5e](#fig5).

The best-performing device showed a stabilized PCE of 13.50 % for 800 s measured at a maximum-power-point of 0.77 V Figure [5f](#fig5). In addition, the PCE histogram of the Sn-PSCs with or without GAA modification was presented in Figure 5g, in which the data was collected from a batch of 25 devices for each condition. Specifically, the GAA-modified devices demonstrated a narrower PCE distribution with nearly 70 % of devices yielding PCEs above 13 %. This result highlighted the effectiveness of GAA modification and passivation on improving the device performance and ensuring better reproducibility for the lead-free, environmentally viable perovskite photovoltaics.

The long-term stability of Sn-PSCs is also a critical evaluation criterion for accessing their suitability towards practical application and commercialization.<sup>[57](#ref57)</sup> We traced the evolution of PCEs over time for the unencapsulated control and GAA-modified Sn-PSCs upon storage in N<sub>2</sub> atmosphere. As demonstrated in Figure 5h, there is an opposite behavior of PCE evolution for the control and GAA-modified PSCs at the first 300 hours. The PCE degradation in control device could be attributed to the easy oxidation and decomposition of Sn perovskites, especially when the J–V measurement of unencapsulated device was conducted in ambient air, which would speed up the decline of PCE. During the same period, the GAA-modified PSC witnessed an increase of PCE, which can be attributed to the effective defect passivation and anti-oxidation function of GAA molecules. This result is exactly consistent with the previous reports showing that most of the well-passivated PSCs required certain durations of aging to realize grain coarsening, compositions homogenization and/or self-healing of perovskite films, thus maximizing the photovoltaic performances.<sup>[42](#ref42)</sup> <sup>[48](#ref48)</sup> The GAA-modified device maintained 93 % of its initial efficiency after aging for 1200 hours, while the control device quickly degraded to 80 % of its original efficiency after 520 hours. We attributed the extended life-span of GAA-modified device to the effective inside-out healing of structural imperfections, relaxation of lattice tensile strain and optimization of carrier dynamics.

### Conclusioin

We identified that, rather than the commonly studied surface Sn vacancies, the presence of more easily formed Sn-related and I-related antisite defects in Sn perovskites dominated the non-radiative recombination loss in the resultant PSCs. We developed a novel inside-out structural-imperfections healing strategy by simply incorporating a trace amount of biocompatible GAA molecules with multi-dentate functional groups into Sn perovskites. The GAA could passivate multiple types of deep-level defects from the internal lattice to the crystal surface of the Sn perovskites, thus to a large extent, minimizing the defect-induced non-radiative recombination loss, and being more superior to other reported single-function additives and/or reduction agents.<sup>[30](#ref30)</sup> GAA modification is also able to modulate the crystallization kinetics, mitigate the lattice distortion, regulate the phase distribution of 2D/3D perovskites and optimize the carrier transport dynamics, thus affording a superior device performance with a PCE of 13.70 % and an improved stability up to 1200 hours, accompanied by a high _V<sub>oc</sub>_ of 930 mV, corresponding to a small voltage loss of 0.47 V. This work provides a new and in-depth insight to facilitate the understanding of the defect profile and differentiated formation tendency of various types of deep-level defects in Sn-based perovskite and highlights the significance of universal defect passivation for the fabrication of highly efficient and stable lead-free, environmentallyfriendly photovoltaic devices.

### Acknowledgements
